Repository: mithro/sky130-process-tech

# SKY130 Process Technology — a step-by-step manufacturing reference

This project documents, step by step, how the SKY130 130 nm CMOS process
technology is manufactured. SKY130 is the open-source process design kit
(PDK) released by SkyWater Technology and Google in 2020; it is derived
from the Cypress Semiconductor "S8" 130 nm process and is fabricated on
200 mm wafers at SkyWater's Bloomington, Minnesota fab (see the
[SkyWater PDK documentation](https://skywater-pdk.readthedocs.io/) and
[SkyWater Technology](https://www.skywatertechnology.com/)).

The aim is to be the most comprehensive public reference on how a
mass-produced 130 nm process is set up — using SKY130 as the worked

File: docs/steps/017-nwm.md
(step-017)=
# Step 017 — NWM: N-well mask

| | |
|---|---|
| **Step number** | 17 of 171[^steps-sheet] |
| **Step code** | `NWM` |
| **Category** | {ref}`Photolithography (mask step) <category-lithography>` |
| **Phase** | FEOL — wells and channel implants |
| **Previous step** | {ref}`LVTNIS <step-016>` |
| **Next step** | {ref}`NWI <step-018>` |

## What this step is

`NWM` prints the *N-well mask*: a photoresist (thick, we infer) is
coated on the planar, oxide-covered wafer, exposed through the N-well
{term}`reticle` and developed, opening windows over every region that is to
become N-type well — the body of all PMOS transistors, the ring that
ties the deep N-well to the surface, and the N-type {term}`drift regions <drift region>` of the
extended-drain devices. Three implants are then placed through the same
resist without an intervening strip: the MeV N-well implants
{ref}`NWI <step-018>` and {ref}`NWI2 <step-019>` and the P-channel
threshold implant {ref}`LVTPI <step-020>`. The resist is removed at
{ref}`LVTPIS <step-021>`. This reference describes the three implants
as sharing one mask (inference): it is the normal way to build a
{term}`retrograde well` plus channel implant
with a single lithography.[^txt-01]

The PDK's mask table lists "N-Well*, NWM" as used in SKY130.[^pdk-05]
The drawn layer is `nwell` (GDS 64:20, "N-well region") and the
generated mask is `cnwm` (GDS 21:0, "Nwell mask").[^pdk-06] Its design
rules are the loosest of any front-end layer: minimum width 0.840 µm
(nwell.1), minimum spacing between two N-wells 1.270 µm (nwell.2a),
every N-well "will contain metal-contacted tap" (nwell.4), a deep N-well
"must be enclosed by nwell" (nwell.5), minimum enclosure of an N-well
hole by deep N-well 1.030 µm (nwell.6) and 4.500 µm spacing between an
N-well and a deep N-well on separate nets (nwell.7).[^pdk-periph] The
PDK's process assumptions add what the well looks like in the silicon:
"n-well peak concentration" 6.0 × 10¹⁷ cm⁻³ over a "background
concentration" of 8.0 × 10¹⁴ cm⁻³, a baseline N-well vertical dimension
of 1.1 µm, a "min n-well width to guarantee 90 % peak concentr." of
0.55 µm, and an N-well/P-well junction 0.034 µm from the drawn
edge.[^pdk-03]

## Step category

`NWM` is a {ref}`Photolithography (mask step) <category-lithography>`
step of the *thick-resist implant-block* kind, like
{ref}`DNM <step-007>`: the resist has to stop phosphorus ions at several
hundred keV to about 1 MeV, we infer (see {ref}`NWI <step-018>`), so it
is thicker than the etch resists, and its edge profile matters more than
its {term}`CD`. It aligns to the {term}`STI` pattern.

## Why this step exists

CMOS needs two kinds of body: "The N device is manufactured on a p-type
substrate while the P device is manufactured in an n-type well
(n-well)".[^wiki-cmos] On SKY130's bulk p-type wafers (substrate
"Bulk")[^skw-02] the N-well is therefore where every PMOS lives —
`pfet_01v8` and its low- and high-Vt variants, the 5 V `pfet_g5v0d10v5`,
and the varactors.[^pdk-07] It also does three more jobs that the PDK
documents:

* it completes the deep N-well "tub" — nwell.5 requires the deep N-well
  to be enclosed by N-well, giving the isolated P-well its side
  walls[^pdk-periph] (see {ref}`DNM <step-007>`);
* it provides the drain extension of the high-voltage NMOS: the PDK's HV
  methodology states that "The VHV devices need to be designed with
  drain extentions (DE) fabricated by lightly doped Nwells and Pwells
  respectively",[^pdk-hv] and a Texas Instruments patent describes
  precisely this use of "the n-well region … as the lightly doped drain
  extension region surrounding the heavily doped n-type drain
  region";[^pat-demos-ti]
* it forms the base of the vertical PNP and the collector contact of the
  NPN.[^pdk-07]

Latch-up is the other reason the N-well matters: in CMOS "the n-p-n-p
structure is formed by the source of the NMOS, the p-substrate, the
n-well and the source of the PMOS",[^wiki-latchup] and the PDK's
assumptions give a "Minimum n+ or p+ - nwell spacing to prevent
latch-up" of 0.23 µm.[^pdk-03] A retrograde N-well with a heavy buried
peak lowers the well resistance and the parasitic bipolar gain (see
{ref}`NWI <step-018>`).

## How it is typically performed

An industry-generic well-mask lithography for a 200 mm, 130 nm-era
fab:

1. **Track preparation.** {term}`HMDS` prime; no {term}`BARC` for a layer whose minimum
   feature is 0.84 µm (inference).[^wiki-litho]
2. **Thick resist coat.** The resist must exceed the range of the
   highest-energy well implant with margin. Published figures for
   comparable wells: IBM used a photoresist "typically 1800–2500 nm in
   thickness" for phosphorus implants up to 850 keV;[^pat-well-ibm] an
   IBM study of mask-edge scattering modelled a "2.3 µm-thick pwell
   mask";[^hook-2003] and Zilog needed "minimum thicknesses of 3.4 µm …
   with the preferred thickness for the resist between 3.8 µm and
   4.2 µm" for a 1.3–1.5 MeV phosphorus N-well.[^pat-resist-zilog] For
   an N-well whose junction lies 1.1 µm deep[^pdk-03] a resist of
   roughly 2–3 µm is the plausible range (inference).[^txt-02]
3. **Exposure.** i-line (365 nm): at 0.84 µm minimum width the process
   factor is {term}`k₁ <k1>` ≈ 1.4 at {term}`NA` 0.6,[^wiki-litho] so any i-line {term}`stepper`
   prints it easily; a thick resist favours i-line over {term}`DUV` because
   chemically amplified DUV resists are seldom formulated at
   2–3 µm.[^txt-05] We infer an **i-line layer**.
4. **Alignment** to the STI/active pattern. The well edge must sit
   inside the isolation between the NMOS and PMOS active areas; the
   PDK's 0.034 µm junction offset from the drawn edge[^pdk-03] and the
   0.23 µm latch-up spacing[^pdk-03] show how tightly the well edge is
   budgeted.
5. **Develop, hard bake, inspect.** TMAH develop; a hard bake or UV cure
   so that the resist survives the long, hot MeV implant without flowing
   or outgassing excessively (industry practice);[^txt-02] {term}`overlay` to
   STI on the overlay tool.

**{term}`Well proximity effect <well proximity effect>`.** A thick implant resist has a consequence for
design: "Some of the ions scattered out of the edge of the photoresist
are implanted in the silicon surface near the mask edge, altering the
threshold voltage of those devices", with "threshold voltage shifts of
up to 100 mV … over a lateral distance on the order of a
micrometer"[^hook-2003] (modelled by Sheu et al.[^sheu-2006]). Rules
such as the 0.380 µm enclosure of `lvtn` by `nwell`
(lvtn.10)[^pdk-periph] are the kind of layout guard that follows.

## Machines typically used

* **i-line stepper**, 200 mm (ASML PAS 5500/100–/275, Nikon NSR-2205i,
  Canon FPA-3000i); a KrF tool could print it but is not
  needed.[^txt-05]
* **Coat/develop track** with thick-resist capability.
* **Overlay metrology** tool.

## Machines likely used at SkyWater

* **ASML i-line stepper or i-line scanner**.[^skw-01] Strength:
  **strong** for existence; assignment to `NWM` is an **inference** from
  the 0.84 µm rules and resist thickness.
* **Tracks — DNS 80B, Sokudo RF3, TEL ProZ/Lithius**.[^skw-01] Strength:
  strong for existence.
* **Overlay — KLA 5200/5300/Archer**.[^skw-01] Strength: strong.

## Resources required

* **Thick positive i-line implant resist** (2–3 µm class, inference);
  suppliers named in SkyWater's S-1 include Dow, JSR and Tokyo Ohka
  Kogyo.[^sec-01]
* **HMDS**, **TMAH developer**, edge-bead remover, DI water, nitrogen.
* **The NWM reticle** (generated from `cnwm`).[^pdk-06]

## Related steps and cross-references

* Previous: {ref}`LVTNIS <step-016>`.
* Next: {ref}`NWI <step-018>`, {ref}`NWI2 <step-019>` and
  {ref}`LVTPI <step-020>` through this resist; strip at
  {ref}`LVTPIS <step-021>`.
* The complementary P-well is defined by {ref}`PWBM <step-026>`,
  whose reticle, we infer, covers the `nwell` regions.
* The deep N-well ring requirement links this mask to
  {ref}`DNM <step-007>`/{ref}`DNI <step-008>`.
* Previous mask: {ref}`LVTNM <step-014>`; next mask:
  {ref}`HVTPM <step-022>`.
* Category page: {ref}`Photolithography (mask step) <category-lithography>`.

## References

### Cross-check

* SkyWater PDK, *Masks* page and `masks.csv` — "N-Well*, NWM,
  X".[^pdk-05]
* SkyWater PDK, *Layers Reference* and `gds_layers.csv` — `nwell` 64:20;
  `cnwm` 21:0.[^pdk-06]
* SkyWater PDK, *Periphery rules* — nwell.1, nwell.2a, nwell.4, nwell.5,
  nwell.6, nwell.7; lvtn.10.[^pdk-periph]
* SkyWater PDK, *Criteria & Assumptions* — Tables 3a, 3b, 3e: N-well
  peak concentration, vertical dimension, junction offset, latch-up
  spacing.[^pdk-03]
* SkyWater PDK, *Device Details* — PMOS devices, varactors,
  PNP/NPN.[^pdk-07]
* SkyWater PDK, *High Voltage Methodology* — "drain extentions (DE)
  fabricated by lightly doped Nwells and Pwells".[^pdk-hv]
* SkyWater, *Facilities & Capabilities* — the site tool list.[^skw-01]
* SkyWater, *Mixed-Signal CMOS & ROIC* platform table — S130 substrate
  "Bulk".[^skw-02]
* SkyWater, Form S-1 (2021) — photoresist, gas and chemical
  suppliers.[^sec-01]

### High-level understanding

* Wikipedia, *CMOS* — NMOS on the p-substrate, PMOS in an
  N-well.[^wiki-cmos]
* Wikipedia, *Latch-up* — the parasitic n-p-n-p path through the
  wells.[^wiki-latchup]
* Wikipedia, *Photolithography* — 365 nm i-line and CD =
  k₁·λ/NA.[^wiki-litho]
* Plummer, Deal and Griffin, *Silicon VLSI Technology* — ch. 2 ("Modern
  CMOS Technology"): well formation.[^txt-01]
* Wolf and Tauber, *Silicon Processing for the VLSI Era*, vol. 1 —
  lithography, resist stripping, wafer cleaning and implantation
  chapters.[^txt-02]
* Wolf, *Silicon Processing for the VLSI Era*, vol. 4 — lithography
  tools, implanted-resist stripping and {term}`RTP` of the 0.25–0.13 µm
  generations.[^txt-05]

### Deep dive

* Breitwisch, Lam and Slinkman (IBM), US 6,667,205 — resist
  1800–2500 nm; n-well then p-well.[^pat-well-ibm]
* Buffat and Adams (Zilog), US 6,576,405 — 3.4–4.2 µm resist for
  1.3–1.5 MeV phosphorus.[^pat-resist-zilog]
* Mitros (Texas Instruments), US 6,660,603 — {term}`drain-extended <DEMOS>` MOS built on
  the existing wells, with drift-well doses and energies.[^pat-demos-ti]
* Hook et al. (IBM), *IEEE TED* 2003 — lateral {term}`straggle` from a thick
  well resist and the resulting mask proximity effect.[^hook-2003]
* Sheu et al. (TSMC), *IEEE TED* 2006 — a compact model of the well-edge
  proximity effect.[^sheu-2006]
* Drennan, Kniffin and Locascio, CICC 2006 — the analogue-design
  consequences of the well proximity effect.[^drennan-2006]
* Mack, *Fundamental Principles of Optical Lithography* — thick-resist
  imaging and k₁ margins behind the i-line choice.[^mack-2007]
* Levinson, *Principles of Lithography* — overlay budgets and
  exposure-tool assignment for non-critical layers.[^levinson-2005]
* Lee et al. (Genus), IIT 1996 — outgassing of thick resists during MeV
  implantation and its impact on the implanter.[^lee-1996]
* Horsky (Eaton), IIT 1998 — resist outgassing in high-energy and
  high-current implanters.[^horsky-1998]
* Stolmeijer, *IEEE TED* 1986 — the original twin-well CMOS process
  built entirely with high-energy implants through
  resist.[^stolmeijer-1986]
* Rubin, Morris and Jasper, IIT 2002 — how well-implant control through
  the mask sets the n⁺/p⁺ isolation spacing.[^rubin-2002]

## Open questions

* That `NWI`, `NWI2` and `LVTPI` all use this one resist is this
  reference's reading, following the usual single-mask retrograde-well
  practice;[^txt-01] no public document says so.
* Resist thickness and exposure tool are inferred from the design
  rules and the implant energies implied by the 1.1 µm well depth.
* Whether the N-well reticle is modified (Boolean add/drop) around the
  high-voltage and deep N-well regions is not public.

<!-- footnotes -->

[^txt-01]: J. D. Plummer, M. D. Deal and P. B. Griffin, *Silicon VLSI
    Technology: Fundamentals, Practice and Modeling*, Prentice Hall,
    2000, ISBN 978-0-13-085037-9.
    <https://openlibrary.org/isbn/9780130850379>
[^pdk-05]: SkyWater PDK Authors, *Masks* page and `masks.csv`, SkyWater
    SKY130 PDK documentation.
    <https://skywater-pdk.readthedocs.io/en/main/rules/masks.html>,
    <https://github.com/google/skywater-pdk/blob/main/docs/rules/masks.csv>
[^pdk-06]: SkyWater PDK Authors, *Layers Reference* and
    `gds_layers.csv`, SkyWater SKY130 PDK documentation.
    <https://skywater-pdk.readthedocs.io/en/main/rules/layers.html>,
    <https://raw.githubusercontent.com/google/skywater-pdk/main/docs/rules/gds_layers.csv>
[^pdk-periph]: SkyWater PDK Authors, *Periphery rules*, SkyWater SKY130
    PDK documentation.
    <https://skywater-pdk.readthedocs.io/en/main/rules/periphery.html>
[^pdk-03]: SkyWater PDK Authors, *Criteria & Assumptions*, SkyWater
    SKY130 PDK documentation.
    <https://skywater-pdk.readthedocs.io/en/main/rules/assumptions.html>
[^wiki-cmos]: Wikipedia, *CMOS*. <https://en.wikipedia.org/wiki/CMOS>
[^skw-02]: SkyWater Technology, *Mixed-Signal CMOS & ROIC*, platform
    table, accessed 2026-08-30.
    <https://www.skywatertechnology.com/cmos/>
[^pdk-07]: SkyWater PDK Authors, *Device Details*, SkyWater SKY130 PDK
    documentation, and the `nfet_01v8` cross-section drawing.
    <https://skywater-pdk.readthedocs.io/en/main/rules/device-details.html>,
    <https://raw.githubusercontent.com/google/skywater-pdk/main/docs/rules/device-details/nfet_01v8/cross-section-nfet_01v8.svg>
[^pdk-hv]: SkyWater PDK Authors, *High Voltage Methodology*, SkyWater
    SKY130 PDK documentation.
    <https://skywater-pdk.readthedocs.io/en/main/rules/hv.html>
[^pat-demos-ti]: J. C. Mitros (Texas Instruments), *Higher voltage drain
    extended MOS transistors with self-aligned channel and drain
    extensions*, US 6,660,603 B2, granted 2003-12-09.
    <https://patents.google.com/patent/US6660603B2/en>
[^wiki-latchup]: Wikipedia, *Latch-up*.
    <https://en.wikipedia.org/wiki/Latch-up>
[^wiki-litho]: Wikipedia, *Photolithography*.
    <https://en.wikipedia.org/wiki/Photolithography>
[^pat-well-ibm]: M. J. Breitwisch, C. H. Lam and J. A. Slinkman (IBM),
    *Method of forming retrograde n-well and p-well*, US 6,667,205 B2,
    granted 2003-12-23.
    <https://patents.google.com/patent/US6667205B2/en>
[^hook-2003]: T. B. Hook, J. Brown, P. Cottrell, E. Adler, D. Hoyniak,
    J. Johnson and R. Mann, "Lateral Ion Implant Straggle and Mask
    Proximity Effect", *IEEE Transactions on Electron Devices*
    **50**(9), 1946–1951 (2003).
    <https://doi.org/10.1109/TED.2003.815371>; open copy
    <https://ewh.ieee.org/r5/denver/sscs/References/2003_09_Hook.pdf>
[^pat-resist-zilog]: S. J. Buffat and J. L. Adams (Zilog), *High aspect
    ratio photolithographic method for high energy implantation*, US
    6,576,405 B1, granted 2003-06-10.
    <https://patents.google.com/patent/US6576405B1/en>
[^txt-02]: S. Wolf and R. N. Tauber, *Silicon Processing for the VLSI
    Era, Vol. 1: Process Technology*, 2nd ed., Lattice Press, 2000, ISBN
    978-0-9616721-6-4. <https://openlibrary.org/isbn/9780961672164>
[^txt-05]: S. Wolf, *Silicon Processing for the VLSI Era, Vol. 4:
    Deep-Submicron Process Technology*, Lattice Press, 2002, ISBN
    978-0-9616721-7-1. <https://openlibrary.org/isbn/9780961672171>
[^skw-01]: SkyWater Technology, *Facilities & Capabilities*, accessed
    2026-08-30.
    <https://www.skywatertechnology.com/manufacturing/facilities-capabilities/>
[^sec-01]: SkyWater Technology, Inc., Form S-1 (registration statement),
    filed 2021-03-22.
    <https://www.sec.gov/Archives/edgar/data/1819974/000119312521089687/d26688ds1.htm>
[^sheu-2006]: Y.-M. Sheu, K.-W. Su, S. Tian, S.-J. Yang, C.-C. Wang,
    M.-J. Chen and S. Liu, "Modeling the Well-Edge Proximity Effect in
    Highly Scaled MOSFETs", *IEEE Transactions on Electron Devices*
    **53**(11), 2792–2798 (2006).
    <https://doi.org/10.1109/TED.2006.884070>
[^drennan-2006]: P. G. Drennan, M. Kniffin and D. Locascio,
    "Implications of Proximity Effects for Analog Design", *Proc. IEEE
    Custom Integrated Circuits Conference 2006*, pp. 169–176.
    <https://doi.org/10.1109/CICC.2006.320869>
[^mack-2007]: C. Mack, *Fundamental Principles of Optical Lithography:
    The Science of Microfabrication*, Wiley, 2007,
    ISBN 978-0-470-01893-4. <https://doi.org/10.1002/9780470723876>
    (companion site <https://www.lithoguru.com/textbook/>)
[^levinson-2005]: H. J. Levinson, *Principles of Lithography*, 2nd ed.,
    SPIE Press, 2005, ISBN 978-0-8194-5660-1.
    <https://doi.org/10.1117/3.601520>
[^lee-1996]: W. J. Lee, N. Tokoro, H. T. Cho, J. O. Borland, M. Dennon
    and C. Kozak, "Thick photoresist outgassing during MeV implantation
    (mechanism and impact on production)", *Proc. 11th International
    Conference on Ion Implantation Technology* (1996), pp. 186–189.
    <https://doi.org/10.1109/IIT.1996.586180>
[^horsky-1998]: T. N. Horsky, "Photoresist outgassing in high energy and
    high current ion implantation", *Proc. 1998 International Conference
    on Ion Implantation Technology*, vol. 1, pp. 654–657.
    <https://doi.org/10.1109/IIT.1999.812201>
[^stolmeijer-1986]: A. Stolmeijer, "A twin-well CMOS process employing
    high-energy ion implantation", *IEEE Transactions on Electron
    Devices* **33**(4), 450–457 (1986).
    <https://doi.org/10.1109/T-ED.1986.22511>
[^rubin-2002]: L. M. Rubin, W. Morris and C. Jasper, "Process control
    issues for retrograde well implants for narrow n+/p+ isolation in
    CMOS", *Proc. 2002 International Conference on Ion Implantation
    Technology*, pp. 17–20. <https://doi.org/10.1109/IIT.2002.1257927>
[^steps-sheet]: *[external] S8 / SKY130 Process Steps*, public Google Sheet,
    tab "Sheet1" (step number, code and description), retrieved 2026-09-13.
    <https://docs.google.com/spreadsheets/d/1PbI3IVNg93fR9Gi_hXlEDrlYtwFQuMyaD8PNEaIs3Sg>

File: docs/steps/018-nwi.md
(step-018)=
# Step 018 — NWI: N-well implant

| | |
|---|---|
| **Step number** | 18 of 171[^steps-sheet] |
| **Step code** | `NWI` |
| **Category** | {ref}`Ion implantation <category-implant>` |
| **Phase** | {term}`FEOL` — wells and channel implants |
| **Previous step** | {ref}`NWM <step-017>` |
| **Next step** | {ref}`NWI2 <step-019>` |

:::{admonition} At a glance
:class: at-a-glance

* **Does:** implants the main body of the N-well (a retrograde
  profile) through the `NWM` resist.
* **Why:** gives every PMOS its body, completes the deep-N-well ring,
  and its buried peak controls latch-up and well-to-well isolation.
* **Public numbers:** "n-well peak concentration" 6.0 × 10¹⁷ cm⁻³;
  baseline N-well vertical dimension 1.1 µm.[^pdk-03]
* **Likely SkyWater tool:** Axcelis GSD high-current/high-energy
  implanter — strong (tool); inference (assignment).[^skw-01]
* **Not public:** the actual energy, dose and tilt (→ Open
  questions).
:::

## What this step is

`NWI` is a high-energy N-type implant — phosphorus, we infer on range
grounds — through the resist windows opened at {ref}`NWM <step-017>`. It
forms the main body of the N-well: a region about a micrometre deep
whose doping peaks well below the surface and falls off towards it — a
*retrograde* well.

The PDK's process assumptions describe the result:
"n-well peak concentration" 6.0 × 10¹⁷ cm⁻³, a "background
concentration" of 8.0 × 10¹⁴ cm⁻³ and a baseline N-well vertical
dimension of 1.1 µm.[^pdk-03] The second implant of the pair,
{ref}`NWI2 <step-019>`, follows immediately through the same resist, and
the P-channel threshold implant {ref}`LVTPI <step-020>` after that.

:::{figure} /_static/figures/wells-018-nwi.svg
:alt: Two cross-sections of the wafer, one above the other. Before the step thick resist covers the left-hand part of the drawing and the right-hand part lies in an open window. After it arrows come down on the window, and under the window an N-type region reaches from the silicon surface to a flat bottom far below the trench floor, under the right-hand active area and the right half of the trench alike; the silicon under the resist is untouched.
:width: 560px
:name: fig-wells-018-nwi

Before, the N-well window; after, a beam of ions and, under the window only, the N-well, drawn from the silicon surface to a flat bottom. The PDK's process assumptions give the well a peak concentration of 6.0 × 10¹⁷ cm⁻³ and put its baseline vertical dimension at 1.1 µm, against a P-well vertical dimension of 0.75 µm;[^pdk-03] the N-well is drawn deeper than the P-well of step 027 in that ratio, but not to scale against anything else (the trench is drawn deeper relative to the wells than it is), and no doping profile is drawn, because the PDK gives a peak and a depth, not a shape. The well is drawn continuous under the field as under the active area, because the page infers that the implant passes through the field oxide as well as the pad oxide. The species is inferred and the energy, dose and tilt are not public; the arrows are drawn vertical. The fill oxide is drawn but not labelled; the NMOS channel implant and the liner oxide are drawn faded. Not to scale.
:::

The implant passes, we infer, through the pad oxide over the active
areas and through the field oxide over the trenches. At these energies
the difference in range is small compared with the well depth, so the
well is essentially continuous under active and field alike.[^txt-01]

## Step category

`NWI` is an {ref}`Ion implantation <category-implant>` step of the
*well* class: phosphorus at hundreds of keV to about 1 MeV and a dose of
order 10¹²–10¹³ cm⁻² from a high-energy implanter (industry-typical
values).[^txt-01] It is, we infer, the second MeV-class implant of the
flow after {ref}`DNI <step-008>`, and shallower than it.

## Why this step exists

Every PMOS transistor in SKY130 sits in this well,[^wiki-cmos][^pdk-07]
and the 16 V extended-drain NMOS use lightly doped N-well as their drain
extension[^pdk-hv][^pat-demos-ti] — we infer the same for the 20 V
family, whose HV methodology is not separately documented. Beyond simply
being N-type, the well's *profile* is engineered:

* **Latch-up.** The parasitic thyristor of CMOS runs through "the source
  of the NMOS, the p-substrate, the n-well and the source of the
  PMOS".[^wiki-latchup]

  A heavily doped buried layer gives "a low
  resistance path and suppress[es] parasitic bipolar gain for latchup
  protection",[^hook-2003] which is how a bulk process without an
  {term}`epitaxial layer`[^skw-02] meets its 0.23 µm latch-up spacing.[^pdk-03]
  The IBM well patent puts it plainly: "The concentration of dopant is
  higher at the bottom of the well and lower at the upper surface of the
  well. This doping profile helps prevent latch up by raising the
  threshold voltage of the parasitic device formed by the
  well".[^pat-well-ibm]
* **{term}`Punch-through <punch-through>` and short-channel control.** A doping peak beneath the
  channel stops the drain depletion region from reaching the source
  without raising the surface doping that sets the threshold. ITRS 2001
  notes that "the retrograde well profile must be less than 0.5 times
  the drain extension depth to improve short channel effects".[^itrs-01]
* **Well-to-well isolation.** The PDK's assumptions list an "n-well -
  n-well" punch-through spacing of 0.835 µm for 3.3 V;[^pdk-03] the
  buried peak sets this.

  The published SKY130 {term}`test tile` has a
  "High Voltage Nwell to Nwell Isolation" module with spaces of 2.00,
  2.50, 1.50, 1.27 and 1.00 µm.[^raw-data-testtile-pads] Other modules
  of the same tile have an "Nwell-Psub diode" and an "n-well
  resistor".[^raw-data-testtile-pads] 1.27 µm is the PDK's
  minimum N-well space, `NWMCDSP`.[^pdk-03]

{term}`Retrograde wells <retrograde well>` by MeV implantation avoid a
long high-temperature drive-in: in Stolmeijer's twin-well process "[t]he
high-energy ion-implantation steps eliminate the need for extended
processing times at high temperatures".[^stolmeijer-1986] Borland, Cho
and Kim compared diffused and retrograde twin wells, among other MeV
well structures, for latch-up at 0.35, 0.25 and 0.18 µm design
rules.[^borland-1998] Without `NWI` there would be no PMOS
body and no isolation ring for the deep N-well.

## How it is typically performed

*An industry-generic retrograde N-well implant for a 200 mm, 130 nm-era
fab.*

SKY130's values are not public; the figures are typical or from
public patents.

* **Species.** Phosphorus (³¹P⁺) from phosphine.[^wiki-implant]

  Phosphorus is preferred over arsenic for wells because its range at a
  given energy is much longer (category page). Where the implanter
  cannot reach the energy singly charged, doubly charged P⁺⁺ is used.
  A UMC patent implants "double charge … P++ … with an energy within a range
  from about 380 keV to about 400 keV" for a retrograde
  well.[^pat-umc-dc]
* **Energy.** Set by the wanted peak depth. Published retrograde N-wells of the
  0.25–0.13 µm era:

  :::{table}
  :widths: 34 26 40

  | Source | Energy (keV) | Dose (cm⁻²) |
  |---|---:|---:|
  | Harris twin-well[^pat-twin-harris] | 500, 275, 130 (phosphorus) | — |
  | Hynix[^pat-well-hynix] | 700 | 2.0 × 10¹³ |
  |  | 120 | 2.0 × 10¹² |
  | IBM[^pat-well-ibm] | 850 | 5.2 × 10¹³ |
  |  | 550 | 1.25 × 10¹² |
  |  | 50 | 5 × 10¹¹ |
  | Hynix triple-well, "middle n-well"[^pat-dnw-hynix] | "about 500 keV to about 600 keV" | 5 × 10¹²–2 × 10¹³ |
  :::

  For a 1.1 µm well depth[^pdk-03] the deepest `NWI` energy is plausibly
  in the 500 keV–1 MeV band (inference from range tables).[^txt-01]
* **Dose.** 10¹²–10¹³ cm⁻² per energy (the patents above), giving a peak
  of a few 10¹⁷ cm⁻³ — consistent with the PDK's 6 × 10¹⁷ cm⁻³.[^pdk-03]
* **Tilt.** Either the conventional 7° with twist to avoid
  {term}`channelling`[^wiki-implant][^txt-02] or 0° to use channelling for
  depth; the well-edge scattering that tilt causes is the origin of the
  {term}`well proximity effect`.[^hook-2003]
* **Wafer handling.** Batch spinning-disc end station; the long implant
  heats the resist, so disc cooling and a hard-baked resist matter
  (category page).
* **Anneal.** At {ref}`RTAI <step-034>`; a Cypress patent on the
  {term}`SONOS`/logic integration that may still be in force says where
  that anneal falls, in the collapsed note below this list.
* **Monitoring.** {term}`Sheet resistance <sheet resistance>` of monitor wafers after a monitor
  anneal; thermal-wave damage on product.

:::{dropdown} From a patent shown as in force (US 8,093,128; estimated expiry 2028-10-22) — open to read
A Cypress patent on the {term}`SONOS`/logic integration states that "a
rapid thermal anneal is performed after implanting both the n-well and
p-well".[^pat-03]
:::

## Machines typically used

* **{ref}`High-energy ion implanter <machine-high-energy-implanter>`**, 200 mm, batch end station: Axcelis
  (Eaton) GSD/HE ("10 stage LINAC with energies up to
  3 MeV"),[^axcelis-gsd-page] Varian VIISta 3000, Genus/AMAT Quantum,
  Nissin EXCEED-HE[^txt-09] (category page).
* A **{ref}`medium-current <machine-medium-current-implanter>`** tool can reach the lower end of the range if
  doubly charged ions are used. A UMC patent implants "double charge …
  P++ … with an energy within a range from about 380 keV to about
  400 keV" for a retrograde-process punch-through implant, without
  naming a tool class.[^pat-umc-dc] The tool-class reading is ours
  (category page).
* **{term}`Four-point probe <four-point probe>`** and **{ref}`thermal-wave <machine-sheet-resistance-metrology>`** metrology.

## Machines likely used at SkyWater

* **Axcelis GSD high-current/high-energy implanter**
  - *SkyWater says:* lists "Axcelis GSD High current/energy B11, BF2,
    P, As, 10-3000kev, 1e11 to 5e15, tilt/twist".[^skw-01]
  - *Tool exists:* strong — phosphorus, the full energy band and the
    dose window of a well implant.
  - *Runs this step:* assignment to `NWI` is an inference from its
    being the only listed tool above 750 keV.
* **Axcelis 8250 medium-current**
  - *SkyWater says:* lists "B11, BF2, As".[^skw-01]
  - *Tool exists:* strong for existence, though its list has no
    phosphorus, it is limited in energy, and it is unlikely for this
    step.

## Resources required

* **{ref}`Phosphine <material-dopant-sources>` (PH₃)** in sub-atmospheric cylinders, or solid
  phosphorus[^wiki-implant] (category page).
* **Source support gases**, **cryopump/LN₂** consumables, high-purity
  {ref}`nitrogen <material-process-gases>`.
* **Ion-source and beam-line consumables**; disc pads and clamp rings
  for the batch end station.
* **{ref}`Monitor wafers <material-substrates>`** for sheet-resistance control.
* Gas suppliers named in SkyWater's filings: Air Products and Praxair
  (2021 S-1), Linde and Airgas (fiscal 2023 10-K).[^sec-01][^sec-02]

## Related steps and cross-references

* Previous: {ref}`NWM <step-017>` (mask).
* Next: {ref}`NWI2 <step-019>` (second energy) and
  {ref}`LVTPI <step-020>` (PMOS threshold) through the same resist;
  strip at {ref}`LVTPIS <step-021>`.
* Same module: abuts the P-well formed later at {ref}`PWI <step-027>`.
* Depends on: encloses the deep N-well from {ref}`DNI <step-008>`
  (nwell.5).
* Feeds: activated at {ref}`RTAI <step-034>`.
* Category page: {ref}`Ion implantation <category-implant>`.

<!-- index-links:begin (generated by tools/gen_index_links.py; do not edit) -->
### Patents, papers and filings about this step

* {ref}`Process for forming twin well CMOS integrated circuits <patent-gp27357991>` — US 5,247,199 A (1986)
* {ref}`Use of double charge implant to improve retrograde process PMOS punch through voltage <patent-gp22834355>` — US 5,393,679 A (1994)
* {ref}`Method of forming retrograde doping file in twin well CMOS device <patent-gp19572018>` — US 6,455,402 B2 (1999)
* {ref}`Higher voltage drain extended MOS transistors with self-aligned channel and drain extensions <patent-gp22880690>` — US 6,660,603 B2 (2000)
* {ref}`Method of forming retrograde n-well and p-well <patent-gp29214361>` — US 6,667,205 B2 (2002)
* {ref}`Method for fabricating semiconductor device with triple well structure <patent-gp29417389>` — US 6,806,133 B2 (2002)

:::{dropdown} 1 family in force or status unknown

Status and expiry are estimates from public records and are not legal advice.

* {ref}`US 8,093,128 B2 <patent-gp40072804>` — in force
:::
<!-- index-links:end -->

## References

### Cross-check

* [SkyWater, *Facilities & Capabilities*](<https://www.skywatertechnology.com/manufacturing/facilities-capabilities/>) — Axcelis GSD 10–3000 keV;
  Axcelis 8250 species.[^skw-01]
* [SkyWater, *Mixed-Signal CMOS & ROIC* platform table](<https://www.skywatertechnology.com/cmos/>) — S130 "Bulk"
  substrate.[^skw-02]
* SkyWater, Form S-1 (2021) and Form 10-K (fiscal 2023) — gas
  suppliers.[^sec-01][^sec-02]
* [SkyWater PDK, *Criteria & Assumptions*](<https://skywater-pdk.readthedocs.io/en/main/rules/assumptions.html>) — N-well peak concentration,
  background, vertical dimension, punch-through and latch-up
  spacings.[^pdk-03]
* [SkyWater PDK, *Device Details*](<https://skywater-pdk.readthedocs.io/en/main/rules/device-details.html>) — the device list and
  cross-sections.[^pdk-07]
* [SkyWater PDK, *High Voltage Methodology*](<https://skywater-pdk.readthedocs.io/en/main/rules/hv.html>) — drain extensions
  "fabricated by lightly doped Nwells and Pwells".[^pdk-hv]
* [Axcelis, *GSD Ovation* product page](<https://www.axcelis.com/products/gsd-ovation/>) — GSD/HE "energies up to
  3 MeV".[^axcelis-gsd-page]
* [SKY130 raw-data repository, test-tile pad documentation](<https://github.com/google/skywater-pdk-sky130-raw-data/blob/main/docs/sky130-testtile-proprietary/sky130-testtile-pad-documentation.csv>) — the N-well
  isolation, diode and resistor structures of the published test
  tile.[^raw-data-testtile-pads]
* [SKY130 raw-data repository, measured data](<https://github.com/google/skywater-pdk-sky130-raw-data/tree/main/sky130_fd_pr/cells/unsorted>) — the two-terminal sweep
  of the N-well resistor; the resistance quoted here is our
  extraction.[^raw-data-passives]

:::{dropdown} From a patent shown as in force (US 8,093,128; estimated expiry 2028-10-22) — open to read
* Koutny et al. (Cypress), US 8,093,128 — {term}`RTA` after n-well and
  p-well.[^pat-03]
:::

### High-level understanding

* [Wikipedia, *Ion implantation*](<https://en.wikipedia.org/wiki/Ion_implantation>) — energies, sources, channelling and
  tilt in one page.[^wiki-implant]
* [Wikipedia, *CMOS*](<https://en.wikipedia.org/wiki/CMOS>) — NMOS on the p-substrate, PMOS in an
  N-well.[^wiki-cmos]
* [Wikipedia, *Latch-up*](<https://en.wikipedia.org/wiki/Latch-up>) — the parasitic n-p-n-p path through the
  wells.[^wiki-latchup]
* [Plummer, Deal and Griffin, *Silicon VLSI Technology*](<https://openlibrary.org/isbn/9780130850379>) — ch. 2 (CMOS
  well formation) and ch. 8 (ion implantation).[^txt-01]
* [Wolf and Tauber, *Silicon Processing for the VLSI Era*, vol. 1](<https://openlibrary.org/isbn/9780961672164>) —
  lithography, resist stripping, wafer cleaning and implantation
  chapters.[^txt-02]
* [Nishi and Doering (eds.), *Handbook of Semiconductor Manufacturing
  Technology*](<https://openlibrary.org/isbn/9781574446753>) — implanter classes and machine design.[^txt-09]

### Deep dive

* [ITRS 2001, *Front End Processes*](<https://www.semiconductors.org/wp-content/uploads/2018/08/2001FEP.pdf>) — Table 51 note [W].[^itrs-01]
* [Breitwisch, Lam and Slinkman (IBM), US 6,667,205](<https://patents.google.com/patent/US6667205B2/en>) — retrograde N-well
  and P-well energies, doses and resist thickness.[^pat-well-ibm]
* [Lee and Son (Hyundai/Hynix), US 6,455,402](<https://patents.google.com/patent/US6455402B2/en>) — chained retrograde
  twin-well implants and a 1000 °C, 10 s RTA.[^pat-well-hynix]
* [Oh (Hynix), US 6,806,133](<https://patents.google.com/patent/US6806133B2/en>) — middle n-well 500–600 keV.[^pat-dnw-hynix]
* [Matlock (Harris), US 5,247,199](<https://patents.google.com/patent/US5247199A/en>) — 500/275/130 keV
  phosphorus.[^pat-twin-harris]
* [Yang (UMC), US 5,393,679](<https://patents.google.com/patent/US5393679A/en>) — doubly charged phosphorus at 380–400 keV
  for a retrograde-process punch-through implant.[^pat-umc-dc]
* [Mitros (Texas Instruments), US 6,660,603](<https://patents.google.com/patent/US6660603B2/en>) — {term}`drain-extended <DEMOS>` MOS built on
  the existing wells, with drift-well doses and energies.[^pat-demos-ti]
* [Hook et al. (IBM), *IEEE TED* 2003](<https://doi.org/10.1109/TED.2003.815371>) — lateral {term}`straggle` from a thick
  well resist and the resulting mask proximity effect.[^hook-2003]
* [Morris and Rubin, IIT 2000](<https://doi.org/10.1109/IIT.2000.924093>) — batch high-energy against serial
  medium-current implanters for multiple modulated well implants, in
  device performance and cost.[^morris-2000]
* [Borland, Cho and Kim, IIT 1998](<https://doi.org/10.1109/IIT.1999.812053>) — latch-up with MeV-implanted wells
  under {term}`LOCOS` and {term}`STI` down to 0.18 µm.[^borland-1998]
* [Stolmeijer, *IEEE TED* 1986](<https://doi.org/10.1109/T-ED.1986.22511>) — a twin-well CMOS process using implants of
  up to 1 MeV, with an N-type isolation well and retrograde
  wells.[^stolmeijer-1986]
* [Tsukamoto et al., *NIM B* 1991](<https://doi.org/10.1016/0168-583X(91)95283-J>) — a review of high-energy implantation
  for ULSI: retrograde wells, masking and damage
  annealing.[^tsukamoto-1991]
* [Bourdelle et al. (Agere), *IEEE TED* 2002](<https://doi.org/10.1109/16.987125>) — how the dose of a MeV
  phosphorus well implant trades transistor performance against
  leakage.[^bourdelle-2002]

## Open questions

* **Energy and dose.** The SKY130 N-well energies and doses are not
  public; only the resulting peak concentration and depth are.[^pdk-03]
* **Which implant of the pair.** Whether `NWI` is the deep or the
  shallow member of the pair, and whether doubly charged ions are
  used, is unknown.
* **Tilt.** Tilt angle (0° channelled versus 7°) is not public.
* **Species.** The species (phosphorus rather than arsenic) is
  inferred from the required range, not stated publicly.
* **N-well sheet resistance.** The device page's {term}`e-test` table gives
  the N-well sheet resistance `RSNW` as 950 Ω/sq (limits
  550–1 350).[^pdk-07] The one test-tile N-well resistor with
  published data, "24.505 / 24.87 : 0.99 sq", measures 1 674 Ω
  two-terminal, about 1.69 kΩ per square and above that range (our
  extraction from the published
  measurements).[^raw-data-passives][^raw-data-testtile-pads] A
  single, nearly square two-terminal structure includes its contacts
  and the spreading of current from them, and the PDK does not say
  how `RSNW` is measured, so the published data cannot tell whether
  the difference lies in the structure or in the well.

<!-- footnotes -->

[^pdk-03]: SkyWater PDK Authors, *Criteria & Assumptions*, SkyWater
    SKY130 PDK documentation.
    <https://skywater-pdk.readthedocs.io/en/main/rules/assumptions.html>
[^txt-01]: J. D. Plummer, M. D. Deal and P. B. Griffin, *Silicon VLSI
    Technology: Fundamentals, Practice and Modeling*, Prentice Hall,
    2000, ISBN 978-0-13-085037-9.
    <https://openlibrary.org/isbn/9780130850379>
[^wiki-cmos]: Wikipedia, *CMOS*. <https://en.wikipedia.org/wiki/CMOS>
[^pdk-07]: SkyWater PDK Authors, *Device Details*, SkyWater SKY130 PDK
    documentation, and the `nfet_01v8` cross-section drawing.
    <https://skywater-pdk.readthedocs.io/en/main/rules/device-details.html>,
    <https://raw.githubusercontent.com/google/skywater-pdk/main/docs/rules/device-details/nfet_01v8/cross-section-nfet_01v8.svg>
[^pdk-hv]: SkyWater PDK Authors, *High Voltage Methodology*, SkyWater
    SKY130 PDK documentation.
    <https://skywater-pdk.readthedocs.io/en/main/rules/hv.html>
[^pat-demos-ti]: J. C. Mitros (Texas Instruments), *Higher voltage drain
    extended MOS transistors with self-aligned channel and drain
    extensions*, US 6,660,603 B2, granted 2003-12-09.
    <https://patents.google.com/patent/US6660603B2/en>
[^wiki-latchup]: Wikipedia, *Latch-up*.
    <https://en.wikipedia.org/wiki/Latch-up>
[^hook-2003]: T. B. Hook, J. Brown, P. Cottrell, E. Adler, D. Hoyniak,
    J. Johnson and R. Mann, "Lateral Ion Implant Straggle and Mask
    Proximity Effect", *IEEE Transactions on Electron Devices*
    **50**(9), 1946–1951 (2003).
    <https://doi.org/10.1109/TED.2003.815371>; open copy
    <https://ewh.ieee.org/r5/denver/sscs/References/2003_09_Hook.pdf>
[^skw-02]: SkyWater Technology, *Mixed-Signal CMOS & ROIC*, platform
    table, accessed 2026-09-13.
    <https://www.skywatertechnology.com/cmos/>
[^itrs-01]: International Technology Roadmap for Semiconductors, *2001
    Edition: Front End Processes*.
    <https://www.semiconductors.org/wp-content/uploads/2018/08/2001FEP.pdf>
[^pat-well-ibm]: M. J. Breitwisch, C. H. Lam and J. A. Slinkman (IBM),
    *Method of forming retrograde n-well and p-well*, US 6,667,205 B2,
    granted 2003-12-23.
    <https://patents.google.com/patent/US6667205B2/en>
[^morris-2000]: W. Morris and L. Rubin, "Technical and economic
    considerations for retrograde well and channel implants", *Proc.
    2000 International Conference on Ion Implantation Technology*, pp.
    73–76. <https://doi.org/10.1109/IIT.2000.924093>
[^borland-1998]: J. O. Borland, H. T. Cho and J. K. Kim, "LOCOS vs.
    shallow trench isolation latch-up using MeV implantation for well
    formation down to 0.18 μm design rules", *Proc. 1998 International
    Conference on Ion Implantation Technology*, vol. 1, pp. 67–70.
    <https://doi.org/10.1109/IIT.1999.812053>
[^wiki-implant]: Wikipedia, *Ion implantation*.
    <https://en.wikipedia.org/wiki/Ion_implantation>
[^pat-umc-dc]: S.-H. Yang (United Microelectronics), *Use of double
    charge implant to improve retrograde process PMOS punch through
    voltage*, US 5,393,679 A, granted 1995-02-28.
    <https://patents.google.com/patent/US5393679A/en>
[^pat-twin-harris]: D. A. Matlock (Harris Corporation), *Process for
    forming twin well CMOS integrated circuits*, US 5,247,199 A, granted
    1993-09-21. <https://patents.google.com/patent/US5247199A/en>
[^pat-well-hynix]: J.-H. Lee and J.-H. Son (Hyundai/Hynix), *Method of
    forming retrograde doping profile in twin well CMOS device*, US
    6,455,402 B2, granted 2002-09-24.
    <https://patents.google.com/patent/US6455402B2/en>
[^pat-dnw-hynix]: J.-G. Oh (Hynix Semiconductor), *Method for
    fabricating semiconductor device with triple well structure*, US
    6,806,133 B2, granted 2004-10-19.
    <https://patents.google.com/patent/US6806133B2/en>
[^txt-02]: S. Wolf and R. N. Tauber, *Silicon Processing for the VLSI
    Era, Vol. 1: Process Technology*, 2nd ed., Lattice Press, 2000, ISBN
    978-0-9616721-6-4. <https://openlibrary.org/isbn/9780961672164>
[^pat-03]: W. Koutny et al. (Cypress Semiconductor), *Integration of
    non-volatile charge trap memory devices and logic CMOS devices*, US
    8,093,128 B2, granted 2012-01-10.
    <https://patents.google.com/patent/US8093128B2/en>
    Shown as in force; estimated expiry 2028-10-22 (estimate from public
    records, not legal advice).
[^axcelis-gsd-page]: Axcelis Technologies, *GSD Ovation — High Current &
    High Energy Batch Ion Implanters*, product page, accessed
    2026-08-30. <https://www.axcelis.com/products/gsd-ovation/>
[^txt-09]: Y. Nishi and R. Doering (eds.), *Handbook of Semiconductor
    Manufacturing Technology*, 2nd ed., CRC Press, 2007, ISBN
    978-1-57444-675-3. <https://openlibrary.org/isbn/9781574446753>
[^skw-01]: SkyWater Technology, *Facilities & Capabilities*, accessed
    2026-08-30.
    <https://www.skywatertechnology.com/manufacturing/facilities-capabilities/>
[^sec-01]: SkyWater Technology, Inc., Form S-1 (registration statement),
    filed 2021-03-22.
    <https://www.sec.gov/Archives/edgar/data/1819974/000119312521089687/d26688ds1.htm>
[^sec-02]: SkyWater Technology, Inc., Form 10-K for fiscal year 2023,
    filed 2024.
    <https://www.sec.gov/Archives/edgar/data/1819974/000181997424000008/skyt-20231231.htm>
[^stolmeijer-1986]: A. Stolmeijer, "A twin-well CMOS process employing
    high-energy ion implantation", *IEEE Transactions on Electron
    Devices* **33**(4), 450–457 (1986).
    <https://doi.org/10.1109/T-ED.1986.22511>
[^tsukamoto-1991]: K. Tsukamoto, S. Komori, T. Kuroi and Y. Akasaka,
    "High-energy ion implantation for ULSI", *Nuclear Instruments and
    Methods in Physics Research B* **59–60**, 584–591 (1991).
    <https://doi.org/10.1016/0168-583X(91)95283-J>
[^bourdelle-2002]: K. K. Bourdelle, S. Chaudhry and J. Chu, "The effect
    of triple well implant dose on performance of NMOS transistors",
    *IEEE Transactions on Electron Devices* **49**(3), 521–524 (2002).
    <https://doi.org/10.1109/16.987125>
[^steps-sheet]: *[external] S8 / SKY130 Process Steps*, public Google Sheet,
    tab "Sheet1" (step number, code and description), retrieved 2026-09-14.
    <https://docs.google.com/spreadsheets/d/1PbI3IVNg93fR9Gi_hXlEDrlYtwFQuMyaD8PNEaIs3Sg>
[^raw-data-testtile-pads]: SkyWater PDK Authors, *Manufacturing Test Tile
    Pad Documentation* ("Pad documentation for SKY130 MPW Manufacturing
    E-Test Tile"), `sky130-testtile-pad-documentation.csv` (also `.ods`
    and `.pdf`), `google/skywater-pdk-sky130-raw-data` repository, 2022,
    retrieved 2026-09-14.
    <https://github.com/google/skywater-pdk-sky130-raw-data/blob/main/docs/sky130-testtile-proprietary/sky130-testtile-pad-documentation.csv>
[^raw-data-passives]: SkyWater PDK Authors (measurements by CoolCAD
    Electronics LLC), measured I–V and C–V data for the poly, diffusion
    and well resistors, MiM capacitors, varactors and bipolar
    transistors of the test tile, IC-CAP `.mdm` files in
    `sky130_fd_pr/cells/unsorted/`, `google/skywater-pdk-sky130-raw-data`
    repository, 2022, retrieved 2026-09-13; values quoted from them are
    our extraction.
    <https://github.com/google/skywater-pdk-sky130-raw-data/tree/main/sky130_fd_pr/cells/unsorted>
