Repository: mithro/sky130-process-tech

# SKY130 Process Technology — a step-by-step manufacturing reference

This project documents, step by step, how the SKY130 130 nm CMOS process
technology is manufactured. SKY130 is the open-source process design kit
(PDK) released by SkyWater Technology and Google in 2020; it is derived
from the Cypress Semiconductor "S8" 130 nm process and is fabricated on
200 mm wafers at SkyWater's Bloomington, Minnesota fab (see the
[SkyWater PDK documentation](https://skywater-pdk.readthedocs.io/) and
[SkyWater Technology](https://www.skywatertechnology.com/)).

The aim is to be the most comprehensive public reference on how a
mass-produced 130 nm process is set up — using SKY130 as the worked

File: docs/steps/019-nwi2.md
(step-019)=
# Step 019 — NWI2: NWI2 implant

| | |
|---|---|
| **Step number** | 19 of 171 |
| **Step code** | `NWI2` |
| **Category** | {ref}`Ion implantation <category-implant>` |
| **Phase** | FEOL — wells and channel implants |
| **Previous step** | {ref}`NWI <step-018>` |
| **Next step** | {ref}`LVTPI <step-020>` |

## What this step is

`NWI2` is the second N-well implant, performed through the same resist
windows as {ref}`NWI <step-018>` and immediately after it. The step list
gives it no descriptive name beyond "NWI2 implant"; the numbering and
its position between `NWI` and the strip tell us that it is a second
phosphorus dose at a different energy, i.e. that the SKY130 N-well is a
*chained* implant. That is our inference from the naming; no public
document describes the two implants. Chaining is, however, the universal
way of building a retrograde well: a deep, heavy implant sets the buried
peak and one or two shallower, lighter implants fill in the profile
between the peak and the surface.[^txt-01][^morris-2000] The category
page draws the same inference for the `NWI2`/`PWI2` pairs.

## Step category

`NWI2` is an {ref}`Ion implantation <category-implant>` step of the
*well* class, sharing the mask, the tool class and the anneal of
{ref}`NWI <step-018>`. Depending on its energy it may run on the same
high-energy batch implanter or on a medium-current tool.

## Why this step exists

A single Gaussian implant cannot make a good well. Its peak
concentration N_max ≈ 0.4 Φ/ΔR_p (category page) falls off on both
sides, so a lone MeV implant leaves the region between its peak and the
surface nearly at the background doping of 8 × 10¹⁴ cm⁻³.[^pdk-03] That
region is where the PMOS channel, its source/drain junctions and the
field between neighbouring devices sit, and each needs its own doping
level:

* **Under the field oxide**, a "field stop" raises the doping so that
  the trench bottom does not invert and short adjacent devices; a Hynix
  triple-well patent uses a dedicated "p channel field stop" phosphorus
  implant "of about 150 kev to about 300 keV" at 5 × 10¹¹–2 ×
  10¹³ cm⁻².[^pat-dnw-hynix]
* **Under the channel**, a moderate peak a few tenths of a micrometre
  down suppresses punch-through — the retrograde-well *raison
  d'être*.[^itrs-01][^pat-umc-dc]
* **At the well edge**, the shallower implants set the lateral junction
  with the P-well and hence the n⁺/p⁺ spacing rules[^rubin-2002] (the
  PDK gives a 0.034 µm junction offset).[^pdk-03]

Published twin-well flows therefore use two or three energies per well:
500/275/130 keV,[^pat-twin-harris] 700 keV + 120 keV,[^pat-well-hynix]
850/550/50 keV.[^pat-well-ibm] SKY130's pair, `NWI` + `NWI2`, is the
two-energy version of the same idea, and the PDK's statement that a
0.55 µm wide well is needed "to guarantee 90 % peak concentr."[^pdk-03]
is the lateral-straggle consequence of implanting the peak deep.

## How it is typically performed

An industry-generic second N-well implant for a 200 mm, 130 nm-era
fab (illustrative values only):

* **Species.** Phosphorus, as for `NWI`.[^wiki-implant] Arsenic is
  occasionally used for the shallowest member of a chain because its
  shorter range and lower diffusivity keep the surface profile
  sharp,[^txt-01] but phosphorus is the norm.
* **Energy.** Lower than the deep implant: the published shallow members
  lie between about 50 and
  300 keV.[^pat-well-ibm][^pat-well-hynix][^pat-dnw-hynix][^pat-twin-harris]
  Whether SKY130's second implant is the shallower or the deeper of its
  pair is not stated; the numbering suggests only order.
* **Dose.** Typically a few 10¹² cm⁻², lower than the deep implant (2.0
  × 10¹² cm⁻² at 120 keV against 2.0 × 10¹³ cm⁻² at
  700 keV).[^pat-well-hynix]
* **Tilt/twist.** As for `NWI`; a shallower implant is more sensitive to
  channelling, so 7° with twist is the safer
  choice.[^wiki-implant][^txt-02]
* **Sequence.** Run back-to-back with `NWI` in the same tool if the
  energies permit, so the wafers stay in the batch; otherwise the
  cassette moves to a medium-current tool. Resist temperature is the
  budget shared between the two implants.
* **Anneal.** {ref}`RTAI <step-034>`, with `NWI`.[^pat-03]

## Machines typically used

* **High-energy batch implanter** (Axcelis GSD/HE, Varian VIISta 3000)
  if the energy is above the medium-current ceiling.
* **Medium-current implanter** (Axcelis 8250 class, Varian E500) for
  energies below a few hundred keV; the Eaton 8250HT is rated "3keV to
  750keV".[^axcelis-8250]
* **Four-point probe / thermal-wave** metrology.

## Machines likely used at SkyWater

* **Axcelis GSD** ("B11, BF2, P, As, 10-3000kev").[^skw-01] Strength:
  **strong** for existence; assignment is an inference. Because the
  GSD's energy range starts at 10 keV, both N-well implants can be run
  on it without changing tools, which is the simplest reading of the
  back-to-back steps.
* **Axcelis 8250** is listed without phosphorus ("B11, BF2,
  As"),[^skw-01] which argues against it for a phosphorus implant.
  Strength: strong for existence.

## Resources required

* **Phosphine (PH₃)** or solid phosphorus; support gases; cryopump
  and source consumables; monitor wafers (category page).
* No additional lithography materials: the resist is the
  {ref}`NWM <step-017>` resist.

## Related steps and cross-references

* Previous: {ref}`NWI <step-018>`; next: {ref}`LVTPI <step-020>`
  (still under the {ref}`NWM <step-017>` resist); strip at
  {ref}`LVTPIS <step-021>`.
* Its P-well counterpart is {ref}`PWI2 <step-028>`.
* Activated at {ref}`RTAI <step-034>`.
* Category page: {ref}`Ion implantation <category-implant>`.

## References

### Cross-check

* SkyWater, *Facilities & Capabilities* — the site tool list.[^skw-01]
* SkyWater PDK, *Criteria & Assumptions* — background concentration, min
  N-well width for 90 % peak, junction offset.[^pdk-03]
* Koutny et al. (Cypress), US 8,093,128 — "a rapid thermal anneal is
  performed after implanting both the n-well and p-well".[^pat-03]
* Semiconductor Online, *8250HT Medium Current Ion Implanter* —
  3–750 keV.[^axcelis-8250]

### High-level understanding

* Wikipedia, *Ion implantation* — energies, sources, channelling and
  tilt in one page.[^wiki-implant]
* Plummer, Deal and Griffin, *Silicon VLSI Technology* — ch. 2 (CMOS
  well formation) and ch. 8 (ion implantation).[^txt-01]
* Wolf and Tauber, *Silicon Processing for the VLSI Era*, vol. 1 —
  lithography, resist stripping, wafer cleaning and implantation
  chapters.[^txt-02]

### Deep dive

* ITRS 2001, *Front End Processes* — retrograde well note [W].[^itrs-01]
* Morris and Rubin, IIT 2000 — why MeV retrograde wells replaced
  diffused wells, with the cost trade-offs.[^morris-2000]
* Rubin, Morris and Jasper, IIT 2002 — how well-implant control sets the
  n⁺/p⁺ isolation spacing.[^rubin-2002]
* Breitwisch, Lam and Slinkman (IBM), US 6,667,205 — retrograde N-well
  and P-well energies, doses and resist thickness.[^pat-well-ibm]
* Lee and Son (Hyundai/Hynix), US 6,455,402 — chained retrograde
  twin-well implants and a 1000 °C, 10 s RTA.[^pat-well-hynix]
* Oh (Hynix), US 6,806,133 — a contemporaneous triple-well recipe with
  explicit energies and doses.[^pat-dnw-hynix]
* Matlock (Harris), US 5,247,199 — a twin-well flow with 500/275/130 keV
  phosphorus and 360/185/55 keV boron chains.[^pat-twin-harris]
* Yang (UMC), US 5,393,679 — doubly charged phosphorus for a retrograde
  well on a medium-current tool.[^pat-umc-dc]
* Stolmeijer et al. (Philips), VLSI-TSA 1989 — profile engineering of
  sub-micron CMOS wells with chained high-energy
  implants.[^stolmeijer-1989]
* Tsukamoto et al., *NIM B* 1991 — a review of high-energy implantation
  for ULSI wells and their annealing.[^tsukamoto-1991]

## Open questions

* That `NWI2` is a second energy of the same species is inferred from
  the step name and order; its energy, dose and purpose (field stop,
  punch-through, or lateral profile) are not public.
* Whether it runs on the same implanter as `NWI` is unknown.

<!-- footnotes -->

[^txt-01]: J. D. Plummer, M. D. Deal and P. B. Griffin, *Silicon VLSI
    Technology: Fundamentals, Practice and Modeling*, Prentice Hall,
    2000, ISBN 978-0-13-085037-9.
    <https://openlibrary.org/isbn/9780130850379>
[^morris-2000]: W. Morris and L. Rubin, "Technical and economic
    considerations for retrograde well and channel implants", *Proc.
    2000 International Conference on Ion Implantation Technology*, pp.
    73–76. <https://doi.org/10.1109/IIT.2000.924093>
[^pdk-03]: SkyWater PDK Authors, *Criteria & Assumptions*, SkyWater
    SKY130 PDK documentation.
    <https://skywater-pdk.readthedocs.io/en/main/rules/assumptions.html>
[^pat-dnw-hynix]: J.-G. Oh (Hynix Semiconductor), *Method for
    fabricating semiconductor device with triple well structure*, US
    6,806,133 B2, granted 2004-10-19.
    <https://patents.google.com/patent/US6806133B2/en>
[^itrs-01]: International Technology Roadmap for Semiconductors, *2001
    Edition: Front End Processes*.
    <https://www.semiconductors.org/wp-content/uploads/2018/08/2001FEP.pdf>
[^pat-umc-dc]: S.-H. Yang (United Microelectronics), *Use of double
    charge implant to improve retrograde process PMOS punch through
    voltage*, US 5,393,679 A, granted 1995-02-28.
    <https://patents.google.com/patent/US5393679A/en>
[^pat-twin-harris]: D. A. Matlock (Harris Corporation), *Process for
    forming twin well CMOS integrated circuits*, US 5,247,199 A, granted
    1993-09-21. <https://patents.google.com/patent/US5247199A/en>
[^pat-well-hynix]: J.-H. Lee and J.-H. Son (Hyundai/Hynix), *Method of
    forming retrograde doping profile in twin well CMOS device*, US
    6,455,402 B2, granted 2002-09-24.
    <https://patents.google.com/patent/US6455402B2/en>
[^pat-well-ibm]: M. J. Breitwisch, C. H. Lam and J. A. Slinkman (IBM),
    *Method of forming retrograde n-well and p-well*, US 6,667,205 B2,
    granted 2003-12-23.
    <https://patents.google.com/patent/US6667205B2/en>
[^wiki-implant]: Wikipedia, *Ion implantation*.
    <https://en.wikipedia.org/wiki/Ion_implantation>
[^txt-02]: S. Wolf and R. N. Tauber, *Silicon Processing for the VLSI
    Era, Vol. 1: Process Technology*, 2nd ed., Lattice Press, 2000, ISBN
    978-0-9616721-6-4. <https://openlibrary.org/isbn/9780961672164>
[^pat-03]: W. Koutny et al. (Cypress Semiconductor), *Integration of
    non-volatile charge trap memory devices and logic CMOS devices*, US
    8,093,128 B2, granted 2012-01-10.
    <https://patents.google.com/patent/US8093128B2/en>
[^axcelis-8250]: Semiconductor Online, *8250HT Medium Current Ion
    Implanter* (Eaton Semiconductor Equipment Operations product
    description).
    <https://www.semiconductoronline.com/doc/8250ht-medium-current-ion-implanter-0001>
[^skw-01]: SkyWater Technology, *Facilities & Capabilities*, accessed
    2026-08-30.
    <https://www.skywatertechnology.com/manufacturing/facilities-capabilities/>
[^rubin-2002]: L. M. Rubin, W. Morris and C. Jasper, "Process control
    issues for retrograde well implants for narrow n+/p+ isolation in
    CMOS", *Proc. 2002 International Conference on Ion Implantation
    Technology*, pp. 17–20. <https://doi.org/10.1109/IIT.2002.1257927>
[^stolmeijer-1989]: A. Stolmeijer, M. Pitt, H. den Blanken, P. van der
    Plas and R. de Werdt, "Profile engineering for sub-micron CMOS using
    high energy ion implantation", *Proc. International Symposium on
    VLSI Technology, Systems and Applications* (1989), pp. 317–320.
    <https://doi.org/10.1109/VTSA.1989.68637>
[^tsukamoto-1991]: K. Tsukamoto, S. Komori, T. Kuroi and Y. Akasaka,
    "High-energy ion implantation for ULSI", *Nuclear Instruments and
    Methods in Physics Research B* **59–60**, 584–591 (1991).
    <https://doi.org/10.1016/0168-583X(91)95283-J>

File: docs/steps/027-pwi.md
(step-027)=
# Step 027 — PWI: P-well implant

| | |
|---|---|
| **Step number** | 27 of 171[^steps-sheet] |
| **Step code** | `PWI` |
| **Category** | {ref}`Ion implantation <category-implant>` |
| **Phase** | {term}`FEOL` — wells and channel implants |
| **Previous step** | {ref}`PWBM <step-026>` |
| **Next step** | {ref}`PWI2 <step-028>` |

:::{admonition} At a glance
:class: at-a-glance

* **Does:** implants the retrograde P-well body of the NMOS into every
  region left open by `PWBM`.
* **Why:** the p-type substrate alone is far too lightly doped for a
  130 nm NMOS; the P-well profile also controls punch-through,
  isolation and latch-up.
* **Public numbers:** "p-well peak concentration" 4 × 10¹⁷ cm⁻³ at
  0.42 µm depth.[^pdk-03]
* **Likely SkyWater tool:** Axcelis GSD high-current/high-energy
  implanter — strong (tool); inference (assignment).[^skw-01]
* **Not public:** the actual energy, dose and tilt (→ Open
  questions).
:::

## What this step is

`PWI` is a high-energy P-type implant into every region left open by
the P-well {term}`block mask` {ref}`PWBM <step-026>` — that is, into all the
silicon that is not N-well and not one of the special 20 V regions.
Boron is the only practical choice for a deep p-type layer. It
forms the body of the
NMOS transistors: a *{term}`retrograde P-well <retrograde well>`* whose doping peaks below the
surface.

The PDK's process assumptions give the outcome:

| Quantity[^pdk-03] | Value |
|---|---:|
| "p-well peak concentration" | 4 × 10¹⁷ cm⁻³ |
| "p-well peak coordinate" | 0.42 µm |
| characteristic length "y.char" | 0.13 µm |
| P-well vertical dimension | 0.75 µm |
| "min. p-well width to guarantee 90 % peak concentr." | 0.33 µm |

A second boron implant, {ref}`PWI2 <step-028>`,
follows through the same resist; the resist is stripped at
{ref}`PWIS <step-029>`.

:::{figure} /_static/figures/wells-027-pwi.svg
:alt: Two cross-sections of the wafer, one above the other. Before the step thick resist covers the N-well on the right. After it arrows come down on the open left-hand part of the drawing, and a P-type region reaches from the silicon surface to a flat bottom, shallower than the N-well, under the left-hand active area and the left half of the trench; it meets the N-well in the middle of the trench.
:width: 560px
:name: fig-wells-027-pwi

Before, the block resist over the N-well; after, a beam on the open part of the slice and the P-well under it, drawn from the silicon surface to a flat bottom. The PDK's process assumptions give a P-well peak of 4 × 10¹⁷ cm⁻³ at 0.42 µm and a vertical dimension of 0.75 µm, against a baseline N-well vertical dimension of 1.1 µm;[^pdk-03] the P-well is drawn shallower than the N-well in that ratio, but not to scale against anything else (the trench is drawn deeper relative to the wells than it is), and no doping profile is drawn. The two wells are drawn meeting in the middle of the trench, where the PWBM page infers the two well edges meet. Boron is inferred; the energy, dose and tilt are not public, and the arrows are drawn vertical. The NMOS channel implant, the PMOS channel implant and the liner oxide are drawn faded. Not to scale.
:::

Because SKY130 is a bulk process on a lightly doped p-type substrate (8
× 10¹⁴ cm⁻³ background[^pdk-03]; "Bulk"[^skw-02]), the P-well and the
substrate are the same polarity. The well is nonetheless essential
because the substrate alone is far too lightly doped for a 130 nm NMOS.
Inside a deep-N-well tub ({ref}`DNI <step-008>`) the same implant forms
the *isolated* P-well that the PDK's 1.8 V NMOS cross-section shows
"inside of a deep n-well".[^pdk-07]

## Step category

`PWI` is an {ref}`Ion implantation <category-implant>` step of the
*well* class: boron at a few hundred keV, dose of order 10¹²–10¹³ cm⁻²,
from a high-energy or high-end medium-current implanter
(industry-typical values).[^txt-01] Boron's light mass gives it about
twice the range of phosphorus at the same energy, so the P-well needs
markedly less energy than the N-well of {ref}`NWI <step-018>`.[^txt-01]

## Why this step exists

The P-well does for NMOS what the N-well does for PMOS, and its
profile is engineered for the same reasons:

* **{term}`Punch-through <punch-through>` and short-channel control.** A boron peak 0.4 µm
  down[^pdk-03] keeps the drain depletion region from reaching the
  source under the 0.15 µm gates while the surface doping is set
  separately by the channel implants ({ref}`LVTNI <step-015>`,
  {ref}`NCHI <step-045>`). ITRS 2001's rule that "the retrograde well
  profile must be less than 0.5 times the drain extension
  depth"[^itrs-01] is the design constraint.
* **Isolation.** Doping under the shallow trenches must be high enough
  that the field does not invert; the PDK's punch-through spacings for
  "n+ - n+" of 0.23 µm and "n+ in pwell to nwell" of 0.15 µm at
  3.3 V[^pdk-03] depend on it.
* **Latch-up.** The P-well is the base of the parasitic NPN of the CMOS
  thyristor;[^wiki-latchup] a heavily doped buried layer lowers its
  resistance and gain[^hook-2003] and allows the 0.23 µm latch-up
  spacing[^pdk-03] on a non-epitaxial wafer.
* **Isolated wells.** Inside the deep N-well, the P-well is the body of
  the isolated 1.8 V NMOS and of the 20 V isolated NMOS whose "p-well
  [is] isolated from the substrate",[^pdk-07] and of the `res_iso_pw`
  P-well resistor.[^pdk-07]

  The published SKY130 {term}`test tile`
  measures an "Isolated Pwell Resistor under Field" and one "under N+
  Active" (25/25 µm, one square), "Pwell to Pwell Space" inside the
  deep N-well from 1.40 to 0.84 µm, and "Pwell to Psub Space" from 0.65
  to 1.40 µm.[^raw-data-testtile-pads]

  The device page's {term}`e-test` table
  gives the P-well sheet resistance `RSPW` as 3 050 Ω/sq (limits
  2 565–3 535).[^pdk-07] Published two-terminal sweeps give 2 924 Ω
  for the one-square resistor under field and 3 776 Ω for the one
  under N⁺ active.

  The five `xpwres` resistors — the pad list's old
  name for `res_iso_pw` — are 2.65 µm wide and 10.7–159 µm long. They
  give about 3 530–3 550 Ω/sq from the slope of resistance against
  length on the drawn width, at the upper limit of that range, and
  each measures 6–11 % more
  than the resistance the pad list gives for it. This is our extraction from
  the published measurements, with no width correction; the files
  record no temperature, date or
  wafer.[^raw-data-passives][^raw-data-testtile-pads]

MeV-implanted retrograde wells avoid a long high-temperature drive-in:
in Stolmeijer's twin-well process "[t]he high-energy ion-implantation
steps eliminate the need for extended processing times at high
temperatures".[^stolmeijer-1986] Borland, Cho and Kim compared diffused
and retrograde twin wells, among other MeV well structures, for
latch-up at 0.35, 0.25 and 0.18 µm design rules.[^borland-1998]

## How it is typically performed

*An industry-generic retrograde P-well implant for a 200 mm, 130 nm-era
fab.* SKY130's energy and dose are not public; the values are typical
or from public patents.

* **Species.** Boron (¹¹B⁺) from boron trifluoride.[^wiki-implant] BF₂
  is not used for wells because its boron energy fraction is too small;
  bare boron is the only practical choice for a deep p-type layer
  (category page).
* **Energy.** Set by the wanted peak depth. Published retrograde
  P-wells:

  | Source | Boron energy |
  |---|---|
  | IBM[^pat-well-ibm] | 550 (deep), 150, 45 keV |
  | Hynix[^pat-well-hynix] | 350, 150, 80 keV |
  | Hynix triple-well[^pat-dnw-hynix] | "about 180 keV to about 300 keV" |
  | Harris[^pat-twin-harris] | 360/185/55 keV |
  | Fujitsu[^pat-fuj] | 400 keV, at 1.5 × 10¹³ cm⁻² |

  A boron peak at 0.42 µm[^pdk-03]
  corresponds to an energy in the low hundreds of keV on standard range
  curves.[^txt-01] The 150 keV member of the IBM and Hynix chains is a
  close public analogue.
* **Dose.** 10¹²–10¹³ cm⁻² per energy, e.g. 1.5 × 10¹³ cm⁻² at
  350 keV[^pat-well-hynix] or "about 5×10¹² ions/cm² to about 3×10¹³
  ions/cm²";[^pat-dnw-hynix] a peak of 4 × 10¹⁷ cm⁻³[^pdk-03] is
  consistent with this range.
* **Tilt and twist.** 7° with twist, or 0° to exploit {term}`channelling` for
  depth.[^wiki-implant][^txt-02] Boron is the species most prone to
  channelling tails, so twist and the {term}`screen oxide` matter (category
  page).
* **Wafer handling.** Batch disc on a high-energy tool, or serial on a
  medium-current tool if the energy allows; resist temperature is
  controlled by disc cooling and the hard bake.
* **Anneal.** {ref}`RTAI <step-034>` — the Cypress integration patent,
  which may still be in force, says where that anneal falls, in the
  collapsed note below this list.
* **Monitoring.** {term}`Sheet resistance <sheet resistance>` on monitor wafers after a monitor
  anneal; thermal-wave on product.

:::{dropdown} From a patent shown as in force (US 8,093,128; estimated expiry 2028-10-22) — open to read
A Cypress patent on the {term}`SONOS`/logic integration states that "a
rapid thermal anneal is performed after implanting both the n-well and
p-well".[^pat-03]
:::

## Machines typically used

* **{ref}`High-energy batch implanter <machine-high-energy-implanter>`** (Axcelis GSD/HE, Varian VIISta 3000)
  for energies above the medium-current ceiling (category page).
* **{ref}`Medium-current implanter <machine-medium-current-implanter>`** (Axcelis 8250HT "3keV to
  750keV"[^axcelis-8250]; Varian E500) for a P-well in the 100–300 keV
  band.
* **{term}`Four-point probe <four-point probe>` / {ref}`thermal-wave <machine-sheet-resistance-metrology>`** metrology.

## Machines likely used at SkyWater

* **Axcelis GSD high-current/high-energy implanter**
  - *SkyWater says:* lists "B11, BF2, P, As, 10-3000kev, 1e11 to 5e15,
    tilt/twist".[^skw-01]
  - *Tool exists:* strong.
  - *Runs this step:* inference.
* **Axcelis 8250**
  - *SkyWater says:* lists "B11, BF2, As … 1e11 to 1e14, 0-60 deg
    tilt".[^skw-01]
  - *Tool exists:* strong for existence — boron is available.
  - *Runs this step:* weak — if the deepest P-well energy is within
    the 8250's range, this tool could run the P-well as well.

## Resources required

* **{ref}`Boron trifluoride <material-dopant-sources>` (BF₃)** source gas in sub-atmospheric
  cylinders[^wiki-implant] (category page); fluorinated species raise
  ion-source consumable usage.[^axcelis-gsd-page]
* Support gases, cryopump and beam-line consumables, {ref}`monitor wafers <material-substrates>`.
* Gas suppliers named in SkyWater's filings: Air Products and Praxair
  (2021 S-1), Linde and Airgas (fiscal 2023 10-K).[^sec-01][^sec-02]

## Related steps and cross-references

* Previous: {ref}`PWBM <step-026>` (mask).
* Next: {ref}`PWI2 <step-028>` (second energy) through the same
  resist; strip at {ref}`PWIS <step-029>`.
* Same module: the 20 V regions blocked from this implant (see
  {ref}`PWBM <step-026>`) instead receive their own P-well at
  {ref}`PWDEI1 <step-031>`/{ref}`PWDEI2 <step-032>`.
* Feeds: activated at {ref}`RTAI <step-034>`.
* Same category: complement — {ref}`NWI <step-018>`/{ref}`NWI2 <step-019>`.
  The isolated P-well floor is the deep N-well from
  {ref}`DNI <step-008>`.
* Category page: {ref}`Ion implantation <category-implant>`.

<!-- index-links:begin (generated by tools/gen_index_links.py; do not edit) -->
### Patents, papers and filings about this step

* {ref}`Process for forming twin well CMOS integrated circuits <patent-gp27357991>` — US 5,247,199 A (1986)
* {ref}`Method of forming retrograde doping file in twin well CMOS device <patent-gp19572018>` — US 6,455,402 B2 (1999)
* {ref}`Method of forming retrograde n-well and p-well <patent-gp29214361>` — US 6,667,205 B2 (2002)
* {ref}`Method for fabricating semiconductor device with triple well structure <patent-gp29417389>` — US 6,806,133 B2 (2002)
* {ref}`Semiconductor device and its manufacture method <patent-gp33193196>` — US 7,605,041 B2 (2003)

:::{dropdown} 1 family in force or status unknown

Status and expiry are estimates from public records and are not legal advice.

* {ref}`US 8,093,128 B2 <patent-gp40072804>` — in force
:::
<!-- index-links:end -->

## References

### Cross-check

* [SkyWater, *Facilities & Capabilities*](<https://www.skywatertechnology.com/manufacturing/facilities-capabilities/>) — the site tool list.[^skw-01]
* [SkyWater, *Mixed-Signal CMOS & ROIC* platform table](<https://www.skywatertechnology.com/cmos/>) — "Bulk".[^skw-02]
* SkyWater, Form S-1 (2021) and Form 10-K (fiscal 2023) — gas
  suppliers.[^sec-01][^sec-02]
* [SkyWater PDK, *Criteria & Assumptions*](<https://skywater-pdk.readthedocs.io/en/main/rules/assumptions.html>) — P-well peak concentration and
  coordinate, y.char, vertical dimension, punch-through and latch-up
  spacings.[^pdk-03]
* [SkyWater PDK, *Device Details*](<https://skywater-pdk.readthedocs.io/en/main/rules/device-details.html>) — 1.8 V NMOS with or without DNW; 20 V
  isolated NMOS; P-well resistor.[^pdk-07]
* [Semiconductor Online, *8250HT Medium Current Ion Implanter*](<https://www.semiconductoronline.com/doc/8250ht-medium-current-ion-implanter-0001>) — the
  Eaton/Axcelis 8250HT energy and beam-current ranges.[^axcelis-8250]
* [Axcelis, *GSD Ovation* product page](<https://www.axcelis.com/products/gsd-ovation/>) — the GSD/HE energy ceiling and
  source-cost remarks.[^axcelis-gsd-page]
* [SKY130 raw-data repository, test-tile pad documentation](<https://github.com/google/skywater-pdk-sky130-raw-data/blob/main/docs/sky130-testtile-proprietary/sky130-testtile-pad-documentation.csv>) — the isolated
  P-well resistor and isolation structures of the published test
  tile.[^raw-data-testtile-pads]
* [SKY130 raw-data repository, measured data](<https://github.com/google/skywater-pdk-sky130-raw-data/tree/main/sky130_fd_pr/cells/unsorted>) — two-terminal sweeps of
  the isolated P-well and `xpwres` resistors; the resistances quoted
  here are our extraction.[^raw-data-passives]

:::{dropdown} From a patent shown as in force (US 8,093,128; estimated expiry 2028-10-22) — open to read
* Koutny et al. (Cypress), US 8,093,128 — "a rapid thermal anneal is
  performed after implanting both the n-well and p-well".[^pat-03]
:::

### High-level understanding

* [Wikipedia, *Ion implantation*](<https://en.wikipedia.org/wiki/Ion_implantation>) — energies, sources, channelling and
  tilt in one page.[^wiki-implant]
* [Wikipedia, *Latch-up*](<https://en.wikipedia.org/wiki/Latch-up>) — the parasitic n-p-n-p path through the
  wells.[^wiki-latchup]
* [Plummer, Deal and Griffin, *Silicon VLSI Technology*](<https://openlibrary.org/isbn/9780130850379>) — ch. 2 (CMOS
  well formation) and ch. 8 (ion implantation).[^txt-01]
* [Wolf and Tauber, *Silicon Processing for the VLSI Era*, vol. 1](<https://openlibrary.org/isbn/9780961672164>) —
  lithography, resist stripping, wafer cleaning and implantation
  chapters.[^txt-02]

### Deep dive

* [ITRS 2001, *Front End Processes*](<https://www.semiconductors.org/wp-content/uploads/2018/08/2001FEP.pdf>) — retrograde well and channel
  targets, surface preparation.[^itrs-01]
* [Breitwisch, Lam and Slinkman (IBM), US 6,667,205](<https://patents.google.com/patent/US6667205B2/en>) — retrograde N-well
  and P-well energies, doses and resist thickness.[^pat-well-ibm]
* [Lee and Son (Hyundai/Hynix), US 6,455,402](<https://patents.google.com/patent/US6455402B2/en>) — chained retrograde
  twin-well implants and a 1000 °C, 10 s {term}`RTA`.[^pat-well-hynix]
* [Oh (Hynix), US 6,806,133](<https://patents.google.com/patent/US6806133B2/en>) — a contemporaneous triple-well recipe with
  explicit energies and doses.[^pat-dnw-hynix]
* [Matlock (Harris), US 5,247,199](<https://patents.google.com/patent/US5247199A/en>) — a twin-well flow with 500/275/130 keV
  phosphorus and 360/185/55 keV boron chains.[^pat-twin-harris]
* [Ema, Kojima and Anezaki (Fujitsu), US 7,605,041](<https://patents.google.com/patent/US7605041B2/en>) — B⁺ 400 keV, 1.5 ×
  10¹³ cm⁻² p-well; triple-well HV/flash integration.[^pat-fuj]
* [Hook et al. (IBM), *IEEE TED* 2003](<https://doi.org/10.1109/TED.2003.815371>) — lateral {term}`straggle` from a thick
  well resist and the resulting mask proximity effect.[^hook-2003]
* [Morris and Rubin, IIT 2000](<https://doi.org/10.1109/IIT.2000.924093>) — batch high-energy against serial
  medium-current implanters for multiple modulated well implants, in
  device performance and cost.[^morris-2000]
* [Borland, Cho and Kim, IIT 1998](<https://doi.org/10.1109/IIT.1999.812053>) — latch-up with MeV-implanted wells
  under {term}`LOCOS` and {term}`STI` down to 0.18 µm.[^borland-1998]
* [Stolmeijer, *IEEE TED* 1986](<https://doi.org/10.1109/T-ED.1986.22511>) — a twin-well CMOS process using implants of
  up to 1 MeV, with an N-type isolation well and retrograde
  wells.[^stolmeijer-1986]
* [Tsukamoto et al., *NIM B* 1991](<https://doi.org/10.1016/0168-583X(91)95283-J>) — a review of high-energy implantation
  for ULSI wells, buried layers and damage annealing.[^tsukamoto-1991]

## Open questions

* **Energy and dose.** SKY130's P-well energies and doses are not
  public; only the peak concentration, peak depth and vertical extent
  are.[^pdk-03]
* **Implanter class.** Which implanter class runs it depends on the
  deepest energy, which is unknown.
* **Tilt.** Whether the P-well is implanted at 0° (channelled) or
  tilted is not public.
* **Species.** The species (boron) is inferred, not stated publicly.

<!-- footnotes -->

[^pdk-03]: SkyWater PDK Authors, *Criteria & Assumptions*, SkyWater
    SKY130 PDK documentation.
    <https://skywater-pdk.readthedocs.io/en/main/rules/assumptions.html>
[^skw-02]: SkyWater Technology, *Mixed-Signal CMOS & ROIC*, platform
    table, accessed 2026-09-13.
    <https://www.skywatertechnology.com/cmos/>
[^pdk-07]: SkyWater PDK Authors, *Device Details*, SkyWater SKY130 PDK
    documentation, and the `nfet_01v8` cross-section drawing.
    <https://skywater-pdk.readthedocs.io/en/main/rules/device-details.html>,
    <https://raw.githubusercontent.com/google/skywater-pdk/main/docs/rules/device-details/nfet_01v8/cross-section-nfet_01v8.svg>
[^txt-01]: J. D. Plummer, M. D. Deal and P. B. Griffin, *Silicon VLSI
    Technology: Fundamentals, Practice and Modeling*, Prentice Hall,
    2000, ISBN 978-0-13-085037-9.
    <https://openlibrary.org/isbn/9780130850379>
[^itrs-01]: International Technology Roadmap for Semiconductors, *2001
    Edition: Front End Processes*.
    <https://www.semiconductors.org/wp-content/uploads/2018/08/2001FEP.pdf>
[^wiki-latchup]: Wikipedia, *Latch-up*.
    <https://en.wikipedia.org/wiki/Latch-up>
[^hook-2003]: T. B. Hook, J. Brown, P. Cottrell, E. Adler, D. Hoyniak,
    J. Johnson and R. Mann, "Lateral Ion Implant Straggle and Mask
    Proximity Effect", *IEEE Transactions on Electron Devices*
    **50**(9), 1946–1951 (2003).
    <https://doi.org/10.1109/TED.2003.815371>; open copy
    <https://ewh.ieee.org/r5/denver/sscs/References/2003_09_Hook.pdf>
[^morris-2000]: W. Morris and L. Rubin, "Technical and economic
    considerations for retrograde well and channel implants", *Proc.
    2000 International Conference on Ion Implantation Technology*, pp.
    73–76. <https://doi.org/10.1109/IIT.2000.924093>
[^borland-1998]: J. O. Borland, H. T. Cho and J. K. Kim, "LOCOS vs.
    shallow trench isolation latch-up using MeV implantation for well
    formation down to 0.18 μm design rules", *Proc. 1998 International
    Conference on Ion Implantation Technology*, vol. 1, pp. 67–70.
    <https://doi.org/10.1109/IIT.1999.812053>
[^wiki-implant]: Wikipedia, *Ion implantation*.
    <https://en.wikipedia.org/wiki/Ion_implantation>
[^pat-well-ibm]: M. J. Breitwisch, C. H. Lam and J. A. Slinkman (IBM),
    *Method of forming retrograde n-well and p-well*, US 6,667,205 B2,
    granted 2003-12-23.
    <https://patents.google.com/patent/US6667205B2/en>
[^pat-well-hynix]: J.-H. Lee and J.-H. Son (Hyundai/Hynix), *Method of
    forming retrograde doping profile in twin well CMOS device*, US
    6,455,402 B2, granted 2002-09-24.
    <https://patents.google.com/patent/US6455402B2/en>
[^pat-dnw-hynix]: J.-G. Oh (Hynix Semiconductor), *Method for
    fabricating semiconductor device with triple well structure*, US
    6,806,133 B2, granted 2004-10-19.
    <https://patents.google.com/patent/US6806133B2/en>
[^pat-twin-harris]: D. A. Matlock (Harris Corporation), *Process for
    forming twin well CMOS integrated circuits*, US 5,247,199 A, granted
    1993-09-21. <https://patents.google.com/patent/US5247199A/en>
[^pat-fuj]: T. Ema, H. Kojima and T. Anezaki (Fujitsu), *Semiconductor
    device and its manufacture method*, US 7,605,041 B2, granted
    2009-10-20. <https://patents.google.com/patent/US7605041B2/en>
[^txt-02]: S. Wolf and R. N. Tauber, *Silicon Processing for the VLSI
    Era, Vol. 1: Process Technology*, 2nd ed., Lattice Press, 2000, ISBN
    978-0-9616721-6-4. <https://openlibrary.org/isbn/9780961672164>
[^pat-03]: W. Koutny et al. (Cypress Semiconductor), *Integration of
    non-volatile charge trap memory devices and logic CMOS devices*, US
    8,093,128 B2, granted 2012-01-10.
    <https://patents.google.com/patent/US8093128B2/en>
    Shown as in force; estimated expiry 2028-10-22 (estimate from public
    records, not legal advice).
[^axcelis-8250]: Semiconductor Online, *8250HT Medium Current Ion
    Implanter* (Eaton Semiconductor Equipment Operations product
    description).
    <https://www.semiconductoronline.com/doc/8250ht-medium-current-ion-implanter-0001>
[^skw-01]: SkyWater Technology, *Facilities & Capabilities*, accessed
    2026-08-30.
    <https://www.skywatertechnology.com/manufacturing/facilities-capabilities/>
[^axcelis-gsd-page]: Axcelis Technologies, *GSD Ovation — High Current &
    High Energy Batch Ion Implanters*, product page, accessed
    2026-08-30. <https://www.axcelis.com/products/gsd-ovation/>
[^sec-01]: SkyWater Technology, Inc., Form S-1 (registration statement),
    filed 2021-03-22.
    <https://www.sec.gov/Archives/edgar/data/1819974/000119312521089687/d26688ds1.htm>
[^sec-02]: SkyWater Technology, Inc., Form 10-K for fiscal year 2023,
    filed 2024.
    <https://www.sec.gov/Archives/edgar/data/1819974/000181997424000008/skyt-20231231.htm>
[^stolmeijer-1986]: A. Stolmeijer, "A twin-well CMOS process employing
    high-energy ion implantation", *IEEE Transactions on Electron
    Devices* **33**(4), 450–457 (1986).
    <https://doi.org/10.1109/T-ED.1986.22511>
[^tsukamoto-1991]: K. Tsukamoto, S. Komori, T. Kuroi and Y. Akasaka,
    "High-energy ion implantation for ULSI", *Nuclear Instruments and
    Methods in Physics Research B* **59–60**, 584–591 (1991).
    <https://doi.org/10.1016/0168-583X(91)95283-J>
[^steps-sheet]: *[external] S8 / SKY130 Process Steps*, public Google Sheet,
    tab "Sheet1" (step number, code and description), retrieved 2026-09-14.
    <https://docs.google.com/spreadsheets/d/1PbI3IVNg93fR9Gi_hXlEDrlYtwFQuMyaD8PNEaIs3Sg>
[^raw-data-testtile-pads]: SkyWater PDK Authors, *Manufacturing Test Tile
    Pad Documentation* ("Pad documentation for SKY130 MPW Manufacturing
    E-Test Tile"), `sky130-testtile-pad-documentation.csv` (also `.ods`
    and `.pdf`), `google/skywater-pdk-sky130-raw-data` repository, 2022,
    retrieved 2026-09-14.
    <https://github.com/google/skywater-pdk-sky130-raw-data/blob/main/docs/sky130-testtile-proprietary/sky130-testtile-pad-documentation.csv>
[^raw-data-passives]: SkyWater PDK Authors (measurements by CoolCAD
    Electronics LLC), measured I–V and C–V data for the poly, diffusion
    and well resistors, MiM capacitors, varactors and bipolar
    transistors of the test tile, IC-CAP `.mdm` files in
    `sky130_fd_pr/cells/unsorted/`, `google/skywater-pdk-sky130-raw-data`
    repository, 2022, retrieved 2026-09-13; values quoted from them are
    our extraction.
    <https://github.com/google/skywater-pdk-sky130-raw-data/tree/main/sky130_fd_pr/cells/unsorted>
