Repository: mithro/sky130-process-tech

# SKY130 Process Technology — a step-by-step manufacturing reference

This project documents, step by step, how the SKY130 130 nm CMOS process
technology is manufactured. SKY130 is the open-source process design kit
(PDK) released by SkyWater Technology and Google in 2020; it is derived
from the Cypress Semiconductor "S8" 130 nm process and is fabricated on
200 mm wafers at SkyWater's Bloomington, Minnesota fab (see the
[SkyWater PDK documentation](https://skywater-pdk.readthedocs.io/) and
[SkyWater Technology](https://www.skywatertechnology.com/)).

The aim is to be the most comprehensive public reference on how a
mass-produced 130 nm process is set up — using SKY130 as the worked

File: docs/steps/043-gox100.md
(step-043)=
# Step 043 — GOX100: Gate oxidation

| | |
|---|---|
| **Step number** | 43 of 171[^steps-sheet] |
| **Step code** | `GOX100` |
| **Category** | {ref}`Thermal oxidation <category-oxidation>` |
| **Phase** | {term}`FEOL` — SONOS and gate dielectrics |
| **Previous step** | {ref}`ONOME <step-042>` |
| **Next step** | {ref}`LVOM <step-044>` |

:::{admonition} At a glance
:class: at-a-glance

* **Does:** grows the thick gate oxide over every active area.
* **Why:** the 5 V and high-voltage transistors need a thick gate
  dielectric.
* **Public numbers:** finished thick oxide 110 Å.[^pdk-hv]
* **Likely SkyWater tool:** Aviza vertical furnace — strong (tool);
  inference (assignment).[^skw-01]
* **Not public:** the thickness grown at this step alone, and the
  oxidation method (→ Open questions).
:::

## What this step is

`GOX100` is the first of SKY130's two gate oxidations: the *thick* gate
oxide. With the {term}`ONO` stack now confined to the memory cells and the logic
silicon cleared at {ref}`ONOME <step-042>`, the wafer is oxidised to
grow a gate-quality silicon dioxide over every active area. Three steps
later this oxide is stripped from the 1.8 V regions
({ref}`LVOM <step-044>`, {ref}`GOXETCH <step-046>`) and a thin oxide
grown in its place ({ref}`LVGOX <step-047>`). Where it is *not* stripped
it becomes the gate oxide of the 5 V transistors and of the 10–20 V
{term}`drain-extended <DEMOS>` devices,[^pdk-hv] thickened slightly by the second
oxidation.

:::{figure} /_static/figures/gates-043-gox100.svg
:alt: Two cross-sections of the wafer, one above the other, each showing two active areas of P-type silicon either side of an oxide-filled trench that stands proud of them. Before the step the silicon of both active areas is bare. After it a thick oxide film covers both active areas, and the filled trench is unchanged.
:width: 560px
:name: fig-gates-043-gox100

Before, bare silicon on both active areas; after, the thick gate oxide on both. The slice runs through logic: a 5 V NMOS area (left) and a 1.8 V NMOS area (right), both in the P-well. This is not the wells figures' NMOS/PMOS pair: both areas here are NMOS, so that the two gate oxides sit side by side. The silicon is drawn bare because this page has the logic silicon cleared at ONOME; ONOME's page leaves open whether that last oxide goes there or at this step's pre-clean. The PDK gives the finished thick oxide as 110 Å;[^pdk-hv] the oxide grown here is thinner than that by an amount that is not public, and neither is drawn to scale. The memory cells and their ONO islands are not in this slice; what this oxidation does to the islands is not public. The channel implants of the wells module are not drawn, and the liner oxide is drawn faded. Not to scale.
:::

The PDK gives the finished thickness: "All high voltage devices use
110A gate oxide thickness just like low voltage (0 to Vcc) devices"
and "All VHV devices use 110A gate oxide thickness just like standard
5.0V Vcc devices".[^pdk-hv] The public SPICE model of the 5 V NMOS
carries `toxe = 1.16e-8` (11.6 nm) as its oxide thickness for
electrical purposes.[^pdk-model-nfet5v] Measured capacitance is
consistent with those figures.

The SKY130 raw-data repository publishes
capacitance–voltage sweeps (−5 V to +5 V) of the thick-oxide gate
capacitors on SkyWater's {term}`test tile`. These are large-area (modules
3012 and 7012) and field-edge-intensive (module
7137) structures for each
channel type, three of each, whose diffusion areas and perimeters the
pad list gives.[^raw-data-testtile-pads]

Splitting the accumulation
capacitance of modules 3012 and 7137 into an area and an edge term
with those dimensions gives about 3.05 fF/µm² on the n-channel
structures and 2.97 fF/µm² on the p-channel structures, and the split
predicts the module 7012 capacitance to within 1 % (our extraction
from the published measurements, without corrections for gate
depletion, the thickness of the accumulation layer or fringing fields,
so not a physical thickness).[^raw-data-hv-mosfets] For a relative
permittivity of 3.9 these correspond to an electrical thickness of
about 11.3 nm and 11.6 nm (our extraction from the published
measurements, without corrections for gate depletion, the thickness of
the accumulation layer or fringing fields, so not a physical
thickness).[^raw-data-hv-mosfets] The files record neither the
measurement frequency nor the temperature.

Because the final thick oxide
is the sum of this growth and the increment added at
{ref}`LVGOX <step-047>` ({ref}`category-oxidation`, *{term}`Dual gate oxide <dual gate oxide>`
processes*), the oxide grown *here* is thinner than the finished
11.3–11.6 nm by an amount that cannot be estimated without the LVGOX
recipe. That recipe's time, temperature and ambient are not public.
This reference does not interpret the "100" in the step code.

The oxidation also acts on the ONO islands. Three Cypress patents bear
on this and all three are shown as in force.

Two of them say what the
logic gate oxidation does to the stack, and a third sets out a hazard
of coupling the two and takes the opposite view of their order. The
passages are in the collapsed note below. This reference takes the
order from the step list, which puts `ONO` (step 40) before `GOX100`
(step 43).[^steps-sheet] How SKY130 manages this during the oxidation
is not public.

:::{dropdown} From patents shown as in force (US 8,093,128, estimated expiry 2028-10-22; US 8,796,098, estimated expiry 2034-02-26; US 9,824,895, estimated expiry 2037-09-27) — open to read
Cypress's integration patent sequences the ONO "prior to formation of
the logic MOS gate insulator so that formation of the logic MOS gate
insulator with a thermal process has the advantage of additionally
serving to reoxidize the ONO charge trapping dielectric stack", which
"may have the effect of densifying a CVD formed blocking oxide
layer".[^pat-03] In its later cell patent the oxidation "is adapted to
oxidize the first cap layer 232a to form the blocking oxide layer 238
while simultaneously or concurrently oxidizing at least a portion of the
surface 216 of the substrate 204 in the second region 208 to form a
first gate oxide 240".[^pat-04] A third Cypress patent explains the
hazard of that coupling for thick-oxide flows: "In some process flows,
HV MOS gate oxide and NVM blocking oxide are formed concurrently. While
the HV MOS gate oxide may be formed/grown to its required thickness,
since blocking or top oxide of the NVM transistor is subjected to the
same environment during oxidation of the gate oxide of HV MOS
transistor(s), it may be grown to be too thick", and it therefore grows
the thick gate oxide *before* forming the ONO; it was filed to avoid
exactly that problem.[^pat-ono-thick-cyp]
:::

## Step category

`GOX100` is a {ref}`Thermal oxidation <category-oxidation>` step of the
*gate oxide* class, grown to a thickness controlled to a few per cent
by one of the routes the category page sets out
({ref}`category-oxidation`).

**Specific to this step:**

* It differs from the
  mechanical pad and liner oxides of {ref}`BOX <step-002>` and
  {ref}`LINOX <step-010>`.
* Among the gate oxidations it is the thick,
  first-pass one; {ref}`LVGOX <step-047>` is the thin, second-pass one.
* It
  is the first step in the flow whose film survives into a finished
  transistor.

## Why this step exists

Every MOSFET needs a gate dielectric; the 5 V and high-voltage
transistors of SKY130 need a thick one. A gate oxide "serves as the
dielectric layer so that the gate can sustain as high as 1 to 5 MV/cm
transverse electric field".[^wiki-gate-oxide]

The PDK's HV rules set
the failure point of the thick oxide at "7.3 V @ 25C" for HV NMOS and
"8.1 V @ 25C" for HV PMOS gate-to-channel.[^pdk-hv] The
~4 nm thin oxide (`toxe` 4.148 nm[^pdk-model-nfet01v8]; see
{ref}`LVGOX <step-047>`) could not hold these voltages. The thick oxide is therefore
what makes the "internal 1.8V with 5.0V I/Os"[^pdk-10] and the "20+V, Drain-Extended CMOS
(16V)"[^skw-02] devices possible. ITRS 2001 shows the same split in
another form: a 2.0–2.8 nm equivalent oxide thickness for 130 nm-node
low-power logic beside 5 nm for the DRAM transfer device of the same
year.[^itrs-01]

**Why the thick oxide is grown first.** Three reasons, all generic:

* **{term}`Thermal budget <thermal budget>`.** The thin oxide is the most sensitive film in the
  logic flow and must see as little heat as possible after it is
  grown.

  The thick oxide needs the longer or hotter cycle, so it goes
  first and the thin oxide last ({ref}`category-oxidation`).
* **Etch exposure.** The oxide that is grown first is the one that
  gets masked and etched; a thin oxide would not survive being the
  masked layer, whereas a thick oxide survives the small additional
  growth of the second oxidation.[^togo-1998]
* **Additive growth.** Under the {term}`Deal–Grove <Deal–Grove model>` law an existing oxide
  simply continues to grow during the second oxidation, at the slower
  parabolic-regime rate.

  The increment added to the thick oxide is
  small and predictable, while the bare silicon of the 1.8 V regions
  receives the full thin-oxide growth.[^deal-1965] Both must be
  modelled together ({ref}`category-oxidation`).

Growing the thick oxide right after the ONO also serves the memory, for
a reason the Cypress patent gives in the collapsed note above, and it
provides part of the thermal budget that activates the
{ref}`PTSI <step-037>` and {ref}`DEPI <step-038>` implants.

## How it is typically performed

*An industry-generic thick-gate oxidation for a 200 mm, 130 nm-era fab
with an embedded ONO (SKY130's recipe is not public):*

1. **Pre-clean.** The last oxide over the logic silicon must be gone
   and the surface pristine. Two Cypress approaches are public and both
   are set out in the collapsed note below this list. Which SKY130 uses
   is not public.
2. **Oxidation.** In a vertical furnace; the ambient, ratio,
   temperature range and resulting thickness Cypress gives for its
   dilute wet oxidation are in the same note.

   The alternative is dry O₂
   with a chlorine source, HCl or DCE, for mobile-ion
   {term}`gettering` and interface quality ({ref}`category-oxidation`).[^txt-01]
   Growth in this thickness range
   is in the transition from the linear to the parabolic Deal–Grove
   regime,[^deal-1965] with the thin-oxide enhancement still
   contributing.[^massoud-1985] A single-wafer radical or {term}`ISSG`
   oxidation is the other public option, with its own conditions in the
   note.
3. **Post-oxidation anneal.** A short inert (N₂ or Ar) anneal in the
   same tube reduces fixed charge and interface traps, the charges of
   Deal's standard terminology;[^deal-1980] a nitridation may be
   deferred to the thin-oxide step ({ref}`LVGOX <step-047>`).
4. **Metrology.** Spectroscopic ellipsometry on monitor wafers
   (repeatability typically of order 0.1 nm), and later C–V on test
   structures; ITRS 2001 asks for {term}`EOT` control of "<± 4" % 3σ.[^itrs-01]

:::{dropdown} From patents shown as in force (US 8,093,128, estimated expiry 2028-10-22; US 8,796,098, estimated expiry 2034-02-26; US 9,824,895, estimated expiry 2037-09-27) — open to read
**Pre-clean.** A non-HF clean because "Conventional HF-based gate
insulator pre-cleans will etch or otherwise degrade the quality of the
ONO charge trapping dielectric stack", with ozonated water in place of
{term}`SC-1`;[^pat-03] or a {term}`BOE` "GOX preclean" that removes a
sacrificial cap over the ONO together with "any oxide, such as an oxide
tunnel dielectric 228 and pad oxide 209, remaining … in the second
region 208 to prepare the substrate 204 in that region for gate oxide
growth".[^pat-04]

**Oxidation.** Cypress describes "a dilute wet oxidation" in which "the
H₂:O₂ ratio is between 1 and 1.3", "at a temperature of between 800° C.
and 900° C.", for a duration "sufficient to grow between 5.0 nm and
15.0 nm of silicon dioxide".[^pat-03] For the single-wafer route, H₂ and
O₂ react "at a temperature approximately in the range of 700-800° C. at
a pressure approximately in the range of 0.5-5 Torr" for "1-5 minutes
for a single substrate using an ISSG process, or 10-15 minutes" in a
batch tool;[^pat-04] Cypress notes that its results hold "whether the
thick gate oxide is formed by a furnace process or RTO
process".[^pat-ono-thick-cyp]
:::

## Machines typically used

* **{ref}`Vertical oxidation furnace <machine-vertical-furnace-oxidation>`**, 200 mm, with dry O₂, pyrogenic or
  dilute-steam H₂/O₂ and HCl/DCE delivery: ASM A400, TEL Alpha-8,
  Aviza/Thermco ({ref}`category-oxidation`).
* **{ref}`Rapid thermal oxidation / ISSG <machine-rapid-thermal-processor>`** chamber as the single-wafer
  alternative: Applied Materials {term}`RTP` Centura, AG Associates Heatpulse
  ({ref}`category-oxidation`).[^nulman-1985][^yu-1999]
* **{ref}`Spectroscopic ellipsometer <machine-film-thickness-metrology>`**; **{ref}`C–V <machine-parametric-tester>`** test.

## Machines likely used at SkyWater

* **Aviza vertical furnaces**
  - *SkyWater says:* states "Furnaces are all made by Aviza";
    "wet oxidation to 1150C"; "dry oxidation to 1150C".[^skw-01]
  - *Tool exists:* **strong** for the tool.
  - *Runs this step:* **inference**, for the assignment of
    `GOX100` (the step is a furnace-class oxidation by every public
    description).
* **AG Associates Heatpulse 8808**
  - *SkyWater says:* lists "NH3, Ar, N2, O2, up to 1200C".[^skw-01]
  - *Tool exists:* strong for existence — an RTO alternative.
  - *Runs this step:* weak.

## Resources required

* **{ref}`Oxygen <material-process-gases>`**; **hydrogen** for dilute-steam or ISSG
  oxidation (the collapsed note above); **nitrogen/argon** for purge and
  anneal.[^skw-01]
* **HCl or trans-1,2-dichloroethylene** as chlorine source
  ({ref}`category-oxidation`).
* **Ozonated water, SC-1/{term}`SC-2` or BOE** ({ref}`wet chemicals <material-wet-chemicals>`) for the pre-clean (the collapsed note above).
* **{ref}`Quartz tubes <material-hardware-consumables>`, boats, liners**; **{ref}`monitor wafers <material-substrates>`**.
* Gas suppliers named in SkyWater's filings: Air Products and Praxair
  (2021 S-1), Linde and Airgas (fiscal 2023 10-K).[^sec-01][^sec-02]

## Related steps and cross-references

* Previous: {ref}`ONOME <step-042>` (logic silicon cleared).
* Next: {ref}`LVOM <step-044>` masks the thick-oxide regions;
  {ref}`GOXETCH <step-046>` strips this oxide from the 1.8 V regions;
  {ref}`LVGOX <step-047>` grows the thin oxide and thickens this one.
* Feeds: the oxide becomes the gate dielectric of the 5 V family and
  of the drain-extended devices ({ref}`PWDEM <step-030>`); the gate
  electrode is deposited at {ref}`SAGD <step-048>`.
* The ONO {term}`blocking oxide` it reoxidises: {ref}`ONO <step-040>`.
* Same category: earlier, non-gate oxidations, {ref}`BOX <step-002>`,
  {ref}`LINOX <step-010>`; later, {ref}`IOX45 <step-063>`.
* Category page: {ref}`Thermal oxidation <category-oxidation>`.

<!-- index-links:begin (generated by tools/gen_index_links.py; do not edit) -->
### Patents, papers and filings about this step

18 families concern this page (7 in force, 11 unknown).

See {ref}`patents-by-module` for the full, grouped list (families still in force or of unknown status are collapsed there too).
<!-- index-links:end -->

## References

### Cross-check

* [SkyWater PDK, *High Voltage Methodology*](<https://skywater-pdk.readthedocs.io/en/main/rules/hv.html>) — "110A gate oxide" for HV
  and VHV devices; gate-stress failure points.[^pdk-hv]
* SkyWater PDK, SPICE model of `nfet_g5v0d10v5` — `toxe`
  11.6 nm.[^pdk-model-nfet5v]
* SKY130 raw-data repository — C–V sweeps of the thick-oxide gate
  capacitors (test-tile modules 3012, 7012 and 7137) and the pad list
  that gives their areas and perimeters; the accumulation capacitance
  and electrical thickness quoted here are our
  extraction.[^raw-data-hv-mosfets][^raw-data-testtile-pads]
* [SkyWater PDK, repository README](<https://github.com/google/skywater-pdk>) — "internal 1.8V with 5.0V I/Os".[^pdk-10]
* [SkyWater, *Mixed-Signal CMOS & ROIC*](<https://www.skywatertechnology.com/cmos/>) — "20+V, Drain-Extended CMOS
  (16V)".[^skw-02]
* [SkyWater, *Facilities & Capabilities*](<https://www.skywatertechnology.com/manufacturing/facilities-capabilities/>) — Aviza furnaces, wet and dry
  oxidation to 1150 °C; Heatpulse 8808.[^skw-01]
* SkyWater, Form S-1 (2021) and Form 10-K (fiscal 2023) — gas
  suppliers.[^sec-01][^sec-02]

:::{dropdown} From patents shown as in force (US 8,093,128, estimated expiry 2028-10-22; US 8,796,098, estimated expiry 2034-02-26; US 9,824,895, estimated expiry 2037-09-27) — open to read
* Koutny et al. (Cypress), US 8,093,128 — dilute wet oxidation at
  800–900 °C to 5–15 nm; non-HF pre-clean; reoxidation of the
  ONO.[^pat-03]
* Ramkumar, Kouznetsov and Prabhakar (Cypress), US 8,796,098 —
  concurrent blocking-oxide and first-gate-oxide growth by radical
  oxidation; the BOE GOX pre-clean.[^pat-04]
* Ramkumar (Cypress), US 9,824,895 — the alternative ordering with
  the thick gate oxide before the ONO, and why.[^pat-ono-thick-cyp]
:::

### High-level understanding

* [Wikipedia, *Gate oxide*](<https://en.wikipedia.org/wiki/Gate_oxide>) — what the gate oxide does and
  withstands.[^wiki-gate-oxide]
* Wikipedia, [*Thermal oxidation*](<https://en.wikipedia.org/wiki/Thermal_oxidation>) and [*Deal–Grove model*](<https://en.wikipedia.org/wiki/Deal%E2%80%93Grove_model>) — growth
  kinetics.[^wiki-thox][^wiki-dg]
* [Plummer, Deal and Griffin, *Silicon VLSI Technology*](<https://openlibrary.org/isbn/9780130850379>) — ch. 6,
  thermal oxidation and the Si/SiO₂ interface.[^txt-01]
* [Wolf and Tauber, *Silicon Processing for the VLSI Era*, vol. 1](<https://openlibrary.org/isbn/9780961672164>) —
  the oxidation chapter.[^txt-02]

### Deep dive

* [Deal and Grove, *J. Appl. Phys.* 1965](<https://doi.org/10.1063/1.1713945>) — the linear–parabolic
  oxidation law behind additive dual-oxide growth.[^deal-1965]
* [Massoud, Plummer and Irene, *J. Electrochem. Soc.* 1985](<https://doi.org/10.1149/1.2113648>) — the
  thin-regime enhancement.[^massoud-1985]
* [Deal, *J. Electrochem. Soc.* 1980](<https://doi.org/10.1109/T-ED.1980.19908>) — standard terminology for oxide
  charges, the figures of merit of a gate oxide.[^deal-1980]
* [Togo, Noda and Tanigawa (NEC), IEDM 1998](<https://doi.org/10.1109/IEDM.1998.746371>) — multiple-thickness gate
  oxide integration.[^togo-1998]
* [Lee (Hyundai), *Electrochem. Solid-State Lett.* 1999](<https://doi.org/10.1149/1.1390957>) — a dual gate
  oxide process with improved {term}`gate-oxide integrity <gate oxide integrity>`.[^lee-1999]
* [Lee et al., ICVC 1999](<https://doi.org/10.1109/ICVC.1999.820895>) — thick-oxide thinning at the {term}`STI` edge in a
  dual gate oxide process.[^lee-1999-icvc]
* [Nulman, Krusius and Gat, *IEEE EDL* 1985](<https://doi.org/10.1109/EDL.1985.26099>) — rapid thermal oxidation
  of thin gate dielectrics.[^nulman-1985]
* [Yu et al. (TSMC), SPIE 1999](<https://doi.org/10.1117/12.360557>) — ISSG rapid thermal oxidation for gate
  oxides.[^yu-1999]
* [Rozé et al., *J. Appl. Phys.* 2017](<https://doi.org/10.1063/1.4987040>) — dry RTO, ISSG and furnace
  oxidation kinetics compared.[^roze-2017]
* [Green et al., *J. Appl. Phys.* 2001](<https://doi.org/10.1063/1.1385803>) — the review of ultrathin SiO₂
  and Si–O–N gate dielectrics: processing, structure and
  limits.[^green-2001]
* [Hori, *Gate Dielectrics and MOS ULSIs*](<https://doi.org/10.1007/978-3-642-60856-8>) — the monograph on gate
  dielectric processing.[^hori-1997]
* [Wright and Saraswat, *IEEE TED* 1990](<https://doi.org/10.1109/16.57140>) — thickness limitations of
  SiO₂ gate dielectrics.[^wright-1990]
* [ITRS 2001, *Front End Processes*](<https://www.semiconductors.org/wp-content/uploads/2018/08/2001FEP.pdf>) — gate-dielectric thickness and
  control requirements.[^itrs-01]

## Open questions

* **Thickness grown here.** The thickness grown at `GOX100` (as
  opposed to the 110 Å final thick oxide) is not public.
* **Oxidation method.** Dry versus dilute-steam versus RTO/ISSG,
  temperature and time are not public.
* **Pre-clean chemistry.** Whether the pre-clean is HF-free
  (protecting the exposed ONO) or BOE-based with a sacrificial cap is
  not public.
* **ONO blocking-oxide control.** How the blocking oxide of the ONO
  islands is prevented from growing too thick during this oxidation is
  not public.
* **"GOX55" label.** The pad list labels one pair of thick-oxide
  capacitors (module 7012) "GOX55" without explaining the
  label.[^raw-data-testtile-pads]

  Their
  capacitance per drawn diffusion area (3.035 fF/µm² n-channel,
  3.012 fF/µm² p-channel) is within about 1 % of that of the large-area
  module 3012 structures, so the label does not mark a
  different oxide thickness on these structures. (Our extraction from
  the published measurements.)[^raw-data-hv-mosfets]

<!-- footnotes -->

[^pdk-hv]: SkyWater PDK Authors, *High Voltage Methodology*, SkyWater
    SKY130 PDK documentation.
    <https://skywater-pdk.readthedocs.io/en/main/rules/hv.html>
[^pdk-model-nfet5v]: SkyWater PDK Authors,
    `sky130_fd_pr__nfet_g5v0d10v5__tt.pm3.spice` (typical-corner BSIM4
    model, parameter `toxe`), google/skywater-pdk-libs-sky130_fd_pr
    repository.
    <https://raw.githubusercontent.com/google/skywater-pdk-libs-sky130_fd_pr/main/cells/nfet_g5v0d10v5/sky130_fd_pr__nfet_g5v0d10v5__tt.pm3.spice>
[^pat-03]: W. Koutny et al. (Cypress Semiconductor), *Integration of
    non-volatile charge trap memory devices and logic CMOS devices*, US
    8,093,128 B2, granted 2012-01-10.
    <https://patents.google.com/patent/US8093128B2/en>
    Shown as in force; estimated expiry 2028-10-22 (estimate from public
    records, not legal advice).
[^pat-04]: K. Ramkumar, I. Kouznetsov and V. Prabhakar (Cypress
    Semiconductor), *Embedded SONOS based memory cells*, US 8,796,098
    B1, granted 2014-08-05.
    <https://patents.google.com/patent/US8796098B1/en>
    Shown as in force; estimated expiry 2034-02-26 (estimate from public
    records, not legal advice).
[^pat-ono-thick-cyp]: K. Ramkumar (Cypress Semiconductor), *Method of
    integration of ONO stack formation into thick gate oxide CMOS
    flow*, US 9,824,895 B1, granted 2017-11-21.
    <https://patents.google.com/patent/US9824895B1/en>
    Shown as in force; estimated expiry 2037-09-27 (estimate from public
    records, not legal advice).
[^wiki-gate-oxide]: Wikipedia, *Gate oxide*.
    <https://en.wikipedia.org/wiki/Gate_oxide>
[^pdk-10]: SkyWater PDK Authors, *google/skywater-pdk* repository
    README. <https://github.com/google/skywater-pdk>
[^skw-02]: SkyWater Technology, *Mixed-Signal CMOS & ROIC*, platform
    table, accessed 2026-09-13. <https://www.skywatertechnology.com/cmos/>
[^itrs-01]: International Technology Roadmap for Semiconductors, *2001
    Edition: Front End Processes*.
    <https://www.semiconductors.org/wp-content/uploads/2018/08/2001FEP.pdf>
[^togo-1998]: M. Togo, K. Noda and T. Tanigawa (NEC),
    "Multiple-thickness gate oxide and dual-gate technologies for
    high-performance logic-embedded DRAMs", *IEDM 1998 Technical
    Digest*, pp. 347–350. <https://doi.org/10.1109/IEDM.1998.746371>
[^deal-1965]: B. E. Deal and A. S. Grove, "General Relationship
    for the Thermal Oxidation of Silicon", *Journal of Applied Physics*
    **36**(12), 3770–3778 (1965). <https://doi.org/10.1063/1.1713945>
[^txt-01]: J. D. Plummer, M. D. Deal and P. B. Griffin, *Silicon VLSI
    Technology: Fundamentals, Practice and Modeling*, Prentice Hall,
    2000, ISBN 978-0-13-085037-9.
    <https://openlibrary.org/isbn/9780130850379>
[^massoud-1985]: H. Z. Massoud, J. D. Plummer and E. A. Irene,
    "Thermal Oxidation of Silicon in Dry Oxygen: Growth-Rate
    Enhancement in the Thin Regime. I. Experimental Results", *Journal
    of The Electrochemical Society* **132**(11), 2685–2693 (1985).
    <https://doi.org/10.1149/1.2113648>
[^deal-1980]: B. E. Deal, "Standardized terminology for oxide charges
    associated with thermally oxidized silicon", *IEEE Transactions on
    Electron Devices* **27**(3), 606–608 (1980),
    DOI 10.1109/T-ED.1980.19908; published simultaneously in *Journal of
    The Electrochemical Society* **127**(4), 979–981 (1980).
    <https://doi.org/10.1109/T-ED.1980.19908>,
    <https://doi.org/10.1149/1.2129800>
[^nulman-1985]: J. Nulman, J. P. Krusius and A. Gat, "Rapid thermal
    processing of thin gate dielectrics. Oxidation of silicon", *IEEE
    Electron Device Letters* **6**(5), 205–207 (1985).
    <https://doi.org/10.1109/EDL.1985.26099>
[^yu-1999]: M.-C. Yu, S.-M. Jang, C. H. Diaz, C. H. Yu, S. C. Sun and
    M. S. Liang (TSMC), "Improvement of ultrathin gate oxide by a novel
    rapid thermal oxidation process with in-situ steam generation",
    *Proc. SPIE* **3881**, Microelectronic Device Technology III, 234
    (1999). <https://doi.org/10.1117/12.360557>
[^skw-01]: SkyWater Technology, *Facilities & Capabilities*, accessed
    2026-08-30. <https://www.skywatertechnology.com/manufacturing/facilities-capabilities/>
[^sec-01]: SkyWater Technology, Inc., Form S-1 (registration
    statement), filed 2021-03-22. <https://www.sec.gov/Archives/edgar/data/1819974/000119312521089687/d26688ds1.htm>
[^sec-02]: SkyWater Technology, Inc., Form 10-K for fiscal year 2023,
    filed 2024.
    <https://www.sec.gov/Archives/edgar/data/1819974/000181997424000008/skyt-20231231.htm>
[^wiki-thox]: Wikipedia, *Thermal oxidation*.
    <https://en.wikipedia.org/wiki/Thermal_oxidation>
[^wiki-dg]: Wikipedia, *Deal–Grove model*.
    <https://en.wikipedia.org/wiki/Deal%E2%80%93Grove_model>
[^txt-02]: S. Wolf and R. N. Tauber, *Silicon Processing for the VLSI
    Era, Vol. 1: Process Technology*, 2nd ed., Lattice Press, 2000,
    ISBN 978-0-9616721-6-4. <https://openlibrary.org/isbn/9780961672164>
[^lee-1999]: S.-W. Lee, "Novel Dual Gate Oxide Process with Improved
    Gate Oxide Integrity Reliability", *Electrochemical and Solid-State
    Letters* **3**(1), 56 (1999). <https://doi.org/10.1149/1.1390957>
[^lee-1999-icvc]: S.-W. Lee, I. H. Cho, S. H. Park, H. G. Choi,
    N. G. Kim, J.-K. Kim, S. B. Han and K. Lee, "Gate oxide thinning
    effects at the edge of shallow trench isolation in the dual gate
    oxide process", *ICVC '99: 6th International Conference on VLSI
    and CAD*, pp. 249–252. <https://doi.org/10.1109/ICVC.1999.820895>
[^roze-2017]: F. Rozé, O. Gourhant, E. Blanquet, F. Bertin, M. Juhel,
    F. Abbate, C. Pribat and R. Duru, "Oxidation kinetics of Si and
    SiGe by dry rapid thermal oxidation, in-situ steam generation
    oxidation and dry furnace oxidation", *Journal of Applied Physics*
    **121**(24), 245308 (2017). <https://doi.org/10.1063/1.4987040>
[^green-2001]: M. L. Green, E. P. Gusev, R. Degraeve and
    E. L. Garfunkel, "Ultrathin (<4 nm) SiO₂ and Si–O–N gate dielectric
    layers for silicon microelectronics: Understanding the processing,
    structure, and physical and electrical limits", *Journal of Applied
    Physics* **90**(5), 2057–2121 (2001).
    <https://doi.org/10.1063/1.1385803>
[^hori-1997]: T. Hori, *Gate Dielectrics and MOS ULSIs: Physics,
    Technology and Applications*, Springer Series in Electronics and
    Photonics, vol. 34, Springer, 1997.
    <https://doi.org/10.1007/978-3-642-60856-8>
[^wright-1990]: P. J. Wright and K. C. Saraswat, "Thickness
    limitations of SiO₂ gate dielectrics for MOS ULSI", *IEEE
    Transactions on Electron Devices* **37**(8), 1884–1892 (1990).
    <https://doi.org/10.1109/16.57140>
[^pdk-model-nfet01v8]: SkyWater PDK Authors,
    `sky130_fd_pr__nfet_01v8__tt.pm3.spice` (typical-corner BSIM4
    model, parameter `toxe`), google/skywater-pdk-libs-sky130_fd_pr
    repository.
    <https://raw.githubusercontent.com/google/skywater-pdk-libs-sky130_fd_pr/main/cells/nfet_01v8/sky130_fd_pr__nfet_01v8__tt.pm3.spice>
[^steps-sheet]: *[external] S8 / SKY130 Process Steps*, public Google Sheet,
    tab "Sheet1" (step number, code and description), retrieved 2026-09-14.
    <https://docs.google.com/spreadsheets/d/1PbI3IVNg93fR9Gi_hXlEDrlYtwFQuMyaD8PNEaIs3Sg>
[^raw-data-testtile-pads]: SkyWater PDK Authors, *Manufacturing Test Tile
    Pad Documentation* ("Pad documentation for SKY130 MPW Manufacturing
    E-Test Tile"), `sky130-testtile-pad-documentation.csv` (also `.ods`
    and `.pdf`), `google/skywater-pdk-sky130-raw-data` repository, 2022,
    retrieved 2026-09-14.
    <https://github.com/google/skywater-pdk-sky130-raw-data/blob/main/docs/sky130-testtile-proprietary/sky130-testtile-pad-documentation.csv>
[^raw-data-hv-mosfets]: SkyWater PDK Authors (measurements by CoolCAD
    Electronics LLC), measured I–V and C–V data for the 5 V, 10/16 V and
    20 V transistors, the native, zero-Vt and ESD NMOS and the thick-oxide
    gate capacitors, IC-CAP `.mdm` files in `sky130_fd_pr/cells/`
    (`nfet_g5v0d10v5`, `pfet_g5v0d10v5`, `nfet_g5v0d16v0`,
    `pfet_g5v0d16v0`, `nfet_g5v0d20v0`, `pfet_g5v0d20v0`,
    `nfet_03v3_nvt`, `nfet_05v0_nvt`, `nfet_20v0_nvt`, `esd_nfet_01v8`,
    `esd_nfet_g5v0d10v5`), `google/skywater-pdk-sky130-raw-data`
    repository, 2022, retrieved 2026-09-13; values quoted from them are
    our extraction.
    <https://github.com/google/skywater-pdk-sky130-raw-data/tree/main/sky130_fd_pr/cells>
