Repository: mithro/sky130-process-tech

# SKY130 Process Technology — a step-by-step manufacturing reference

This project documents, step by step, how the SKY130 130 nm CMOS process
technology is manufactured. SKY130 is the open-source process design kit
(PDK) released by SkyWater Technology and Google in 2020; it is derived
from the Cypress Semiconductor "S8" 130 nm process and is fabricated on
200 mm wafers at SkyWater's Bloomington, Minnesota fab (see the
[SkyWater PDK documentation](https://skywater-pdk.readthedocs.io/) and
[SkyWater Technology](https://www.skywatertechnology.com/)).

The aim is to be the most comprehensive public reference on how a
mass-produced 130 nm process is set up — using SKY130 as the worked

File: docs/steps/051-p1is.md
(step-051)=
# Step 051 — P1IS: P1IS implant resist strip

| | |
|---|---|
| **Step number** | 51 of 171[^steps-sheet] |
| **Step code** | `P1IS` |
| **Category** | {ref}`Resist strip / clean <category-strip>` |
| **Phase** | {term}`FEOL` — gate and poly resistors |
| **Previous step** | {ref}`P1I <step-050>` |
| **Next step** | {ref}`RRPM <step-052>` |

:::{admonition} At a glance
:class: at-a-glance

* **Does:** removes the `RPM` resist after the gate implant `P1I` and
  cleans the wafer for the next mask.
* **Why:** any organic residue left on the future gate film would be
  sealed under the `GATENIT` cap.
* **Public numbers:** none published for SKY130.
* **Likely SkyWater tool:** GaSonics PEP, Iridia or Mattson Aspen II
  asher — strong (existence); inference (assignment).[^skw-01]
* **Not public:** the {term}`ash` recipe, the wet sequence and whether any HF
  step is used (→ Open questions).
:::

## What this step is

`P1IS` removes the resistor-protect resist printed at
{ref}`RPM <step-049>` after it has masked the gate implant
{ref}`P1I <step-050>`. It cleans the wafer so that the next mask,
{ref}`RRPM <step-052>`, can be coated. This reference describes a
strip after each implant mask; this is
the first of three in the gate module ({ref}`PRIS <step-054>` and
{ref}`UPRIS <step-057>` follow).

:::{figure} /_static/figures/poly-051-p1is.svg
:alt: Two cross-sections of the wafer, one above the other. Before the step a single block of resist sits on a continuous film over the middle of the oxide-filled trench. After it the resist is gone and the film is bare across the whole slice.
:width: 560px
:name: fig-poly-051-p1is

Before, the implanted resist island of RPM; after, the island gone and the gate film bare everywhere, the resistor body still undoped and the rest of the film n-type. The thin chemical oxide the clean leaves on the film is not drawn. The colours of the gate film mark the type of its doping, not a depth profile. In the upper panel the undoped film under the island is not labelled, because its leader would have to rise through the resist. In the upper panel the undoped film under the island is not labelled, because its leader would have to rise through the resist. The field oxide (the oxide-filled trench in the middle) and both gate oxides are drawn but not labelled, and the liner oxide is drawn faded; the P-well and the NCHI channel implant made earlier are not drawn. Not to scale.
:::


Two things make this strip different from the well-module strips
({ref}`LVTNIS <step-016>` and its companions):

* First, the resist has
  taken a *heavy* implant — of the order of 10¹⁵ cm⁻² or more of
  phosphorus or arsenic (industry-typical, {ref}`P1I <step-050>`) —
  which is a hundred to a thousand times the dose of a channel implant.
  So the carbonised {term}`crust <implant crust>` on the resist is fully developed.
* Second, the
  surface under and around the resist is bare silicon: the undoped
  resistor bodies under the islands and the freshly implanted
  amorphous-silicon gate film everywhere else.

  There is no oxide to
  absorb an aggressive clean, and the film must come out of the strip
  clean, smooth and only negligibly thinned, because the next resist is
  coated straight onto it.

## Step category

`P1IS` is a {ref}`Resist strip / clean <category-strip>` step of the
*post-high-dose-implant* type.

The category page describes the crust
that a high-dose implant forms on resist and the {term}`popping` that follows
if the crust is heated too fast; the well-module strips could largely
ignore that problem, whereas here it is the whole problem. The
source/drain strips ({ref}`PDIS <step-084>`,
{ref}`NSDIS <step-087>`) are the other members of this class.

## Why this step exists

The resist must be gone before the next coat, and it must be gone
completely: any organic residue left on the future gate film would be
sealed under the {ref}`GATENIT <step-058>` cap and printed into every
device below it.

A crusted, implanted resist is much harder to remove
than a fresh one. Orvek and Huffman measured the carbonised layer that
forms in implanted resist masks,[^orvek-1985] and Fujimura et al.
traced the lower etching rate of high-dose ion-implanted resist to
"carbonization of polymers of the resist".[^fujimura-1989]

When the
wafer is heated, light materials in the resist "tend to be volatile and
build up pressure beneath the implant-hardened surface layer", and the
crust {term}`pops <popping>`.[^pat-strip-mosel] Popped flakes are the classic
yield hazard of a high-dose strip: they land elsewhere on the wafer as
particles that survive later cleans.

The clean that follows the ash also has to restore a surface fit for
lithography. The gate film has been bombarded through its whole open
area; the ash leaves a thin oxide on it; the implanted species and
sputtered beam-line metals sit in the resist crust and on the exposed
film. A wet clean removes the organic remnant and the metals, and
leaves a controlled, thin chemical oxide.

## How it is typically performed

*An industry-generic strip after a high-dose implant on a bare-silicon
surface, for a 200 mm, 130 nm-era fab:*

1. **Two-step plasma ash.** Downstream (remote) O₂ plasma, starting
   *cold* — the patent literature specifies "a low-temperature
   (<220° C.) environment"[^pat-strip-mosel] — with a little N₂ or
   {term}`forming gas` until the crust is consumed, then a hotter bulk step.

   TSMC's ashing patent describes the "carbonized crust" that motivates
   the sequence,[^pat-strip-tsmc] and Fujimura et al. explain why
   nitrogen is added to the oxygen.[^fujimura-1990]

   SkyWater's ashers
   have exactly this configuration: "Gasonic PEP, remote microwave
   plasma, N2, O2, 120C – 270C", "Iridia RF microwave, N2, O2, H2, CF4,
   NH3, H2/N2, 40C-270C" and "Mattson Aspen2, RF plasma, O2, CF4,
   H2>N2, up to 250C".[^skw-01] The temperatures are far below the
   crystallisation range of the amorphous film ({ref}`SAGD <step-048>`),
   so the ash does not change the film. Fluorine additions (CF₄) are
   avoided on a silicon surface: they would etch it.
2. **Wet strip and clean.** Sulphuric–peroxide ({term}`SPM`) at
   120–150 °C (typical industry range, {ref}`category-strip`;[^txt-02])
   to dissolve the remaining organics and lift the crust remnants
   (composition on the category page[^wiki-piranha]), then {term}`SC-1`
   (NH₄OH/H₂O₂/H₂O) for particles and, optionally, {term}`SC-2`
   (HCl/H₂O₂/H₂O) for the sputtered metals.[^wiki-rca]

   On silicon these steps
   are not inert: SPM and SC-1 both leave a thin chemical oxide (of the
   order of a nanometre — a typical industry figure; Kern's review
   describes the chemistries but does not give a
   thickness[^kern-1990]). SC-1 etches silicon slowly — Lee measured
   the silicon and oxide etch rates in ammonia–peroxide
   solutions[^lee-kt-1999] — so the SC-1 time and temperature are limited
   to keep the 0.18 µm film within its thickness budget. SkyWater's
   Akrion Gamma bench lists "Sulfuric, SC1" among its chemistries.[^skw-01]

   Alternatives to the ash-plus-SPM route exist for high-dose resist:
   Visintin et al. describe liquid formulations for stripping high-dose
   implanted resist,[^visintin-2006] and sulphur-trioxide wet stripping
   has been reported.[^bergman-2009]
3. **Rinse and dry.** Cascade DI rinse and IPA (Marangoni) or spin dry.
4. **Inspection.** Patterned-wafer inspection for popped flakes and
   residue; a residue here is a killer defect for every gate under it.

Whether SKY130 uses an oxide-removing (dilute HF) step at this point is
not public. We infer that it does not: the chemical oxide left by the
clean is thin, will be repeated by the two strips that follow, and is
buried under the nitride cap of {ref}`GATENIT <step-058>`, where a thin
interfacial oxide is harmless.

## Machines typically used

* **{ref}`Downstream plasma asher <machine-downstream-plasma-asher>`**, 200 mm: GaSonics (Novellus) Aura/PEP,
  Mattson Aspen, Axcelis/Fusion ES series, PSK (category page).
* **{ref}`Batch wet bench <machine-wet-bench>`** with SPM and SC-1 tanks and a rinser/dryer
  (Akrion, DNS/SCREEN, SCP), or a **{ref}`spray processor <machine-wet-bench>`** (FSI Mercury).
* **{ref}`Patterned-wafer inspection <machine-defect-inspection>`** (KLA-Tencor AIT class).

## Machines likely used at SkyWater

| Tool | Evidence |
|---|---|
| GaSonics PEP, Iridia and Mattson Aspen II ashers | strong (existence); inference (assignment) |
| Akrion Gamma batch wet bench | strong (existence) |
| DNS wet bench and FSI Mercury | strong (existence) |
| KLA-Tencor AIT (our reading) | medium |

* **GaSonics PEP, Iridia and Mattson Aspen II ashers** — all named on
  SkyWater's facilities page with their gases and
  temperatures.[^skw-01]
  - *Tool exists:* **strong** for existence.
  - *Runs this step:* the
    assignment of this strip to any one of them is an inference, the
    Iridia's 40 °C floor and hydrogen chemistries fitting a crust step
    best, as at {ref}`PDIS <step-084>` and {ref}`NSDIS <step-087>`.
* **Akrion Gamma batch wet bench** ("Sulfuric, SC1, phosphoric,
  BOE")[^skw-01] for the SPM/SC-1 sequence.
  - *Tool exists:* strong for existence.
* **DNS wet bench and FSI Mercury** ("industry standard
  HF/SC1/SC2")[^skw-01] as alternatives.
  - *Tool exists:* strong for existence.
* **Patterned-wafer inspection — KLA-Tencor AIT (our reading)**
  - *SkyWater says:* reads "General operation of
    semiconductor defect metrology tools:
    SEM/AIT/KLA/SP1/EV300/1X" in a *Defect Technician 2*
    posting.[^job-06]
  - *Tool exists:* medium.

  We read "AIT" as KLA-Tencor's
  Surfscan AIT patterned inspector, and the posting expands none of the
  abbreviations.

## Resources required

* **{ref}`Oxygen <material-process-gases>`, nitrogen, {ref}`forming gas <material-anneal-ambients>` (H₂/N₂)** for the ash; **{ref}`CF₄ <material-etch-gases>`**,
  listed on the Iridia and Mattson ashers,[^skw-01] would etch the
  exposed silicon film and is avoided (recipe outline above).
* **Sulphuric acid and hydrogen peroxide** ({ref}`wet chemicals <material-wet-chemicals>`) for SPM; **ammonium
  hydroxide** for SC-1; **hydrochloric acid** for an optional SC-2[^wiki-rca]
  (category page).
* **{ref}`Ultrapure DI water <material-ultrapure-water>`**, **isopropanol**, nitrogen.
* **{ref}`Abatement <material-hardware-consumables>`** for the ash exhaust, which carries the implanted
  species out of the crust (arsenic, if used, is a regulated waste).
* Chemical suppliers named in SkyWater's filings: KMG Chemicals (2021
  S-1), EMD Performance Materials (fiscal 2023 10-K).[^sec-01][^sec-02]

## Related steps and cross-references

* Previous: {ref}`P1I <step-050>` (the implant whose resist is
  stripped); mask: {ref}`RPM <step-049>`.
* Next: {ref}`RRPM <step-052>` (the reverse resistor mask, coated on
  the cleaned film).
* Same module: companion strips {ref}`PRIS <step-054>`,
  {ref}`UPRIS <step-057>`.
* Same category: the other high-dose strips are
  {ref}`PDIS <step-084>` and {ref}`NSDIS <step-087>`; the light-dose
  exemplar is {ref}`LVTNIS <step-016>`.
* Category page: {ref}`Resist strip / clean <category-strip>`.

<!-- index-links:begin (generated by tools/gen_index_links.py; do not edit) -->
### Patents, papers and filings about this step

* {ref}`Low temperature dry process for stripping photoresist after high dose ion implantation <patent-gp25102092>` — US 5,811,358 A (1997)
* {ref}`Method of ashing a photoresist <patent-gp33298522>` — US 2004/0214448 A1 (2003)
* {ref}`Apparatus and plasma ashing process for increasing photoresist removal rate <patent-gp35448183>` — US 7,449,416 B2 (2004)
<!-- index-links:end -->

## References

### Cross-check

* [SkyWater, *Facilities & Capabilities*](<https://www.skywatertechnology.com/manufacturing/facilities-capabilities/>) — the three ashers with gases
  and temperatures; the Akrion, DNS and FSI benches.[^skw-01]
* [LinkedIn, SkyWater *Defect Technician 2* posting](<https://www.linkedin.com/jobs/view/defect-technician-2-at-skywater-technology-4434994342>) — the
  defect-metrology tool list read as KLA-Tencor AIT.[^job-06]
* SkyWater, Form S-1 and Form 10-K — chemical suppliers.[^sec-01][^sec-02]
* [Tseng, Chao and Tsai (Mosel Vitelic), US 5,811,358](<https://patents.google.com/patent/US5811358A/en>) — the
  low-temperature first ash step.[^pat-strip-mosel]
* [Chan, Chiu and Tao (TSMC), US 2004/0214448](<https://patents.google.com/patent/US20040214448A1/en>) — the "carbonized
  crust".[^pat-strip-tsmc]

### High-level understanding

* [Wikipedia, *Plasma ashing*](<https://en.wikipedia.org/wiki/Plasma_ashing>) — downstream ashing and implanted
  resist.[^wiki-ash]
* Wikipedia, [*RCA clean*](<https://en.wikipedia.org/wiki/RCA_clean>) and [*Piranha solution*](<https://en.wikipedia.org/wiki/Piranha_solution>) — the wet
  chemistries.[^wiki-rca][^wiki-piranha]
* [Wolf and Tauber, *Silicon Processing for the VLSI Era*, vol. 1](<https://openlibrary.org/isbn/9780961672164>) —
  resist stripping and wafer cleaning.[^txt-02]
* [Quirk and Serda, *Semiconductor Manufacturing Technology*](<https://openlibrary.org/isbn/9780130815200>) — ash and
  wet-bench tools.[^txt-07]

### Deep dive

* [Orvek and Huffman, *NIM B* 1985](<https://doi.org/10.1016/0168-583X(85)90421-5>) — the carbonised layer formed in
  ion-implanted resist masks, measured.[^orvek-1985]
* [Fujimura et al., *Jpn. J. Appl. Phys.* 1989](<https://doi.org/10.1143/JJAP.28.2130>) — the carbonised layer
  of high-dose implanted resist, the oxide-of-the-implanted-species
  residues left by O₂ ashing, and a two-step H₂-RIE-plus-downstream
  process (abstract).[^fujimura-1989]
* [Fujimura et al., *Jpn. J. Appl. Phys.* 1990](<https://doi.org/10.1143/JJAP.29.2165>) — why nitrogen is added
  to oxygen downstream ashing.[^fujimura-1990]
* [Lee, *Electrochem. Solid-State Lett.* 1999](<https://doi.org/10.1149/1.1390773>) — etch rates of silicon
  and SiO₂ in ammonia–peroxide (SC-1) solutions, the constraint on
  cleaning a bare poly film.[^lee-kt-1999]
* [Kern, *J. Electrochem. Soc.* 1990](<https://doi.org/10.1149/1.2086825>) — the {term}`RCA clean` and the chemical
  oxide it leaves.[^kern-1990]
* [Visintin, Korzenski and Baum, *J. Electrochem. Soc.* 2006](<https://doi.org/10.1149/1.2195884>) — liquid
  formulations for stripping high-dose implanted resist.[^visintin-2006]
* [Bergman and Leonhard, *Solid State Phenomena* 2009](<https://doi.org/10.4028/www.scientific.net/SSP.145-146.281>) — SO₃-based wet
  stripping of high-dose implanted resist.[^bergman-2009]
* [Pritchard et al., SPIE 1998](<https://doi.org/10.1117/12.312367>) — performance evaluation of implant
  resist systems, including post-implant strippability.[^pritchard-1998]
* [Tseng, Chao and Tsai (Mosel Vitelic), US 5,811,358](<https://patents.google.com/patent/US5811358A/en>) — the two-stage
  low-temperature ash recipe.[^pat-strip-mosel]
* [Chan, Chiu and Tao (TSMC), US 2004/0214448](<https://patents.google.com/patent/US20040214448A1/en>) — an ashing sequence
  designed around the crust.[^pat-strip-tsmc]
* [Becknell, Hammar and Ferris (Axcelis), US 7,449,416](<https://image-ppubs.uspto.gov/dirsearch-public/print/downloadPdf/7449416>) — asher design
  for higher resist removal rate.[^pat-asher-axcelis]
* [Reinhardt and Reidy (eds.), *Handbook of Cleaning in Semiconductor
  Manufacturing*](<https://doi.org/10.1002/9781118071748>) — post-implant stripping and cleaning in a modern
  handbook.[^reinhardt-2010]
* [ITRS 2001, *Front End Processes*](<https://www.semiconductors.org/wp-content/uploads/2018/08/2001FEP.pdf>) — surface-preparation
  requirements.[^itrs-01]

## Open questions

* **Ash recipe and wet sequence.** The SKY130 ash recipe, wet sequence, and whether any HF step is used
  on the bare poly surface are not public.
* **Silicon-loss budget.** The thickness budget allowed for silicon loss in SC-1 across the
  three strips of this module is unknown.
* **Which asher.** Which of the three ashers on SkyWater's public list runs high-dose
  strips is not stated.

<!-- footnotes -->

[^skw-01]: SkyWater Technology, *Facilities & Capabilities*, accessed
    2026-08-30. <https://www.skywatertechnology.com/manufacturing/facilities-capabilities/>
[^job-06]: LinkedIn, *SkyWater Technology hiring Defect Technician 2 in
    Bloomington, MN* (job posting), retrieved 2026-09-19.
    <https://www.linkedin.com/jobs/view/defect-technician-2-at-skywater-technology-4434994342>
[^sec-01]: SkyWater Technology, Inc., Form S-1 (registration
    statement), filed 2021-03-22. <https://www.sec.gov/Archives/edgar/data/1819974/000119312521089687/d26688ds1.htm>
[^sec-02]: SkyWater Technology, Inc., Form 10-K for fiscal year 2023,
    filed 2024. <https://www.sec.gov/Archives/edgar/data/1819974/000181997424000008/skyt-20231231.htm>
[^pat-strip-mosel]: M.-S. Tseng, F.-H. Chao and N.-Y. Tsai (Mosel
    Vitelic), *Low temperature dry process for stripping photoresist
    after high dose ion implantation*, US 5,811,358 A, granted
    1998-09-22. <https://patents.google.com/patent/US5811358A/en>
[^pat-strip-tsmc]: B.-W. Chan, Y.-H. Chiu and H.-J. Tao (TSMC), *Method
    of ashing a photoresist*, US 2004/0214448 A1, published 2004-10-28.
    <https://patents.google.com/patent/US20040214448A1/en>
[^wiki-ash]: Wikipedia, *Plasma ashing*.
    <https://en.wikipedia.org/wiki/Plasma_ashing>
[^wiki-rca]: Wikipedia, *RCA clean*.
    <https://en.wikipedia.org/wiki/RCA_clean>
[^wiki-piranha]: Wikipedia, *Piranha solution*.
    <https://en.wikipedia.org/wiki/Piranha_solution>
[^txt-02]: S. Wolf and R. N. Tauber, *Silicon Processing for the VLSI
    Era, Vol. 1: Process Technology*, 2nd ed., Lattice Press, 2000,
    ISBN 978-0-9616721-6-4. <https://openlibrary.org/isbn/9780961672164>
[^txt-07]: M. Quirk and J. Serda, *Semiconductor Manufacturing
    Technology*, Prentice Hall, 2001, ISBN 978-0-13-081520-0.
    <https://openlibrary.org/isbn/9780130815200>
[^orvek-1985]: K. J. Orvek and C. Huffman, "Carbonized layer formation
    in ion implanted photoresist masks", *Nuclear Instruments and
    Methods in Physics Research B* **7–8**, 501–506 (1985).
    <https://doi.org/10.1016/0168-583X(85)90421-5>
[^fujimura-1989]: S. Fujimura, J. Konno, K. Hikazutani and H. Yano,
    "Ashing of Ion-Implanted Resist Layer", *Japanese Journal of Applied
    Physics* **28**(10R), 2130 (1989).
    <https://doi.org/10.1143/JJAP.28.2130>
[^fujimura-1990]: S. Fujimura, K. Shinagawa, M. Nakamura and H. Yano,
    "Additive Nitrogen Effects on Oxygen Plasma Downstream Ashing",
    *Japanese Journal of Applied Physics* **29**(10R), 2165 (1990).
    <https://doi.org/10.1143/JJAP.29.2165>
[^lee-kt-1999]: K. T. Lee, "Etch Rate of Silicon and Silicon Dioxide in
    Ammonia-Peroxide Solutions Measured by Quartz Crystal Microbalance
    Technique", *Electrochemical and Solid-State Letters* **2**(4), 172
    (1999). <https://doi.org/10.1149/1.1390773>
[^kern-1990]: W. Kern, "The Evolution of Silicon Wafer Cleaning
    Technology", *Journal of The Electrochemical Society* **137**(6),
    1887–1892 (1990). <https://doi.org/10.1149/1.2086825>
[^visintin-2006]: P. M. Visintin, M. B. Korzenski and T. H. Baum,
    "Liquid Clean Formulations for Stripping High-Dose Ion-Implanted
    Photoresist from Microelectronic Devices", *Journal of The
    Electrochemical Society* **153**(7), G591 (2006).
    <https://doi.org/10.1149/1.2195884>
[^bergman-2009]: E. J. Bergman and J. D. Leonhard, "Novel Methods for
    Wet Stripping High Dose Implanted Photoresist Using Sulfur
    Trioxide", *Solid State Phenomena* **145–146**, 281–284 (2009).
    <https://doi.org/10.4028/www.scientific.net/SSP.145-146.281>
[^pritchard-1998]: D. C. Pritchard, W. Montgomery, J. P. Kimball and
    J. A. Albelo, "Photoresist performance evaluation of implant resist
    systems", *Proc. SPIE* **3333**, Advances in Resist Technology and
    Processing XV, 1337 (1998). <https://doi.org/10.1117/12.312367>
[^pat-asher-axcelis]: A. F. Becknell, P. Hammar and D. Ferris (Axcelis
    Technologies), *Apparatus and plasma ashing process for increasing
    photoresist removal rate*, US 7,449,416 B2, granted 2008-11-11.
    <https://image-ppubs.uspto.gov/dirsearch-public/print/downloadPdf/7449416>
[^reinhardt-2010]: K. A. Reinhardt and R. F. Reidy (eds.), *Handbook of
    Cleaning in Semiconductor Manufacturing: Fundamental and
    Applications*, Wiley, 2010, ISBN 978-0-470-62595-8.
    <https://doi.org/10.1002/9781118071748>
[^itrs-01]: International Technology Roadmap for Semiconductors, *2001
    Edition: Front End Processes*.
    <https://www.semiconductors.org/wp-content/uploads/2018/08/2001FEP.pdf>
[^steps-sheet]: *[external] S8 / SKY130 Process Steps*, public Google Sheet,
    tab "Sheet1" (step number, code and description), retrieved 2026-09-14.
    <https://docs.google.com/spreadsheets/d/1PbI3IVNg93fR9Gi_hXlEDrlYtwFQuMyaD8PNEaIs3Sg>
