Repository: mithro/sky130-process-tech

# SKY130 Process Technology — a step-by-step manufacturing reference

This project documents, step by step, how the SKY130 130 nm CMOS process
technology is manufactured. SKY130 is the open-source process design kit
(PDK) released by SkyWater Technology and Google in 2020; it is derived
from the Cypress Semiconductor "S8" 130 nm process and is fabricated on
200 mm wafers at SkyWater's Bloomington, Minnesota fab (see the
[SkyWater PDK documentation](https://skywater-pdk.readthedocs.io/) and
[SkyWater Technology](https://www.skywatertechnology.com/)).

The aim is to be the most comprehensive public reference on how a
mass-produced 130 nm process is set up — using SKY130 as the worked

File: docs/steps/063-iox45.md
(step-063)=
# Step 063 — IOX45: Implant oxidation

| | |
|---|---|
| **Step number** | 63 of 171[^steps-sheet] |
| **Step code** | `IOX45` |
| **Category** | {ref}`Thermal oxidation <category-oxidation>` |
| **Phase** | FEOL — gate and poly resistors |
| **Previous step** | {ref}`P1ME <step-062>` |
| **Next step** | {ref}`NTM <step-064>` |

## What this step is

`IOX45` is a (thin, we infer) thermal oxidation performed immediately
after the gate etch and before the first tip-implant mask. The wafer
arrives from {ref}`P1ME <step-062>` with free-standing gate lines whose
poly sidewalls are bare, whose tops are still covered by the nitride and
oxide caps of {ref}`GATENIT <step-058>` and {ref}`POC <step-059>`, and
whose source/drain regions are covered only by what is left of the gate
oxide after the {term}`over-etch`. `IOX45` puts the wafer into an oxidising
ambient long enough to grow a few nanometres of oxide on every exposed
silicon surface: on the poly sidewalls, on the source/drain silicon
(thickening the residual gate oxide there), on the gate-oxide edge under
the foot of the gate, and — if it is a furnace step — on the wafer back.

This reference describes the oxide as the *{term}`screen oxide`* for
the tip and {term}`halo` implants that follow ({ref}`NTM <step-064>`,
{ref}`ASTI <step-065>`, {ref}`BHI <step-066>` and their high-voltage
and lightly doped counterparts) — an inference from its place in the
sequence this reference describes, after the gate etch, and from the
screening role a thin oxide plays for such implants (see *Why this step exists*[^txt-01]). Neither
the thickness of the oxide, its ambient, its temperature nor the tool
are public; the numbers below are industry-typical values with their
sources.

In the industry literature the same step goes by several names —
{term}`poly re-oxidation`, gate re-oxidation, post-gate-etch oxidation,
sidewall oxidation, implant screen oxide — and the reading that
follows treats it as all of these at once, because a single thin
oxidation after the gate etch does all of these jobs.

## Step category

`IOX45` is a {ref}`Thermal oxidation <category-oxidation>` step of the
*thin oxide* class — the category page's "pad, liner and screen
oxides" of 5–30 nm — grown in the regime where the {term}`Deal–Grove model`
under-predicts the rate and recipes are calibrated on the
tool.[^wiki-dg][^massoud-1985] What distinguishes it from every other
oxidation in the flow is the surface it oxidises: not bare single
crystal but a mixture of heavily doped polysilicon sidewalls, lightly
doped single-crystal source/drain silicon, a thin existing gate oxide
and, in the {term}`SONOS` cells, the edge of an {term}`ONO` stack, all on the same
wafer and all with different oxidation rates. It is also the first
furnace or {term}`RTP` step the gate stack sees after patterning, so it is
where the gate edge takes its final shape.

## Why this step exists

Four things that a thin oxidation does after a gate etch are each
documented in the public literature; we infer that `IOX45` is there
for some combination of them.

* **It repairs the etch.** The gate etch leaves a few nanometres of
  ion-damaged silicon and oxide wherever the plasma reached the
  substrate (Oehrlein's review of dry-etch damage[^oehrlein-1989]) and
  can thin or breach the gate oxide at the gate periphery, as Kraft
  and Krishnan measured after a high-density poly etch.[^kraft-1995]
  A thermal oxidation consumes the damaged surface layer into the new
  oxide, regrows oxide wherever it was lost, and anneals the plasma
  charging damage.
* **It seals the gate and rounds its foot.** Oxidising the poly
  sidewall encapsulates the gate against the implants, cleans and
  strips that follow, and grows oxide into the corner where the gate
  meets the gate oxide. Oxidant reaches the gate-oxide edge from the
  side and thickens it under the last few nanometres of the gate — a
  small "bird's beak" at the gate edge, of the kind whose
  two-dimensional kinetics Kao et al. measured and modelled for
  non-planar silicon structures[^kao-1987][^kao-1988] — which lowers
  the field at the drain corner. The gate-edge oxide is where
  hot-carrier and gate-induced leakage effects live: Chan, Wu, Ko and
  Hu showed how the gate-to-drain overlap region governs MOSFET
  characteristics,[^chan-1987] Pan, Ng and Kwong compared gate-edge
  effects on the hot-carrier degradation of {term}`LDD` n- and p-channel
  devices,[^pan-1994] Lai et al. reported the reliability improvement
  from an N₂O polysilicon-gate re-oxidation,[^lai-1998] and Doyle and
  Philipossian optimised p-channel hot-carrier lifetime through the
  re-oxidation step of a re-oxidised {term}`nitrided oxide <oxynitride>`.[^doyle-1993] For a
  nitrided gate oxide — which SkyWater's "Nitrided gate oxide" special
  module makes likely for SKY130[^skw-01] ({ref}`LVGOX <step-047>`) —
  the re-oxidation step has its own literature: Hori, Iwasaki and
  Tsuji on RTP re-oxidised nitrided oxides[^hori-1989] and Joshi et
  al. on the effect of rapid thermal re-oxidation on rapidly nitrided
  thin gate oxides.[^joshi-1992]
* **It screens the tip implants.** A thin oxide over the source/drain
  silicon randomises the incoming ions and suppresses {term}`channelling`,
  keeps sputtered resist and beam-line metal off the silicon, and
  moves the implant peak toward the surface by its own thickness
  ({ref}`category-implant`;[^txt-01]). Its cost is {term}`knock-on <knock-on implantation>`: the
  arriving ions recoil oxygen from the screen oxide into the silicon,
  a multilayer-target effect that Christel, Gibbons and Mylroie
  computed.[^christel-1981] A screen oxide of a few nanometres is the
  usual compromise. For the well and channel implants that function
  was served, we infer, by the pad oxide (see {ref}`LVTNI <step-015>`);
  the active areas now carry gate oxide and a gate stack instead, and
  `IOX45` supplies the screen for the implants that follow.
* **It contributes {term}`thermal budget`.** Whatever its ambient, this is a
  furnace or RTP step at several hundred degrees, and it acts on the
  doped but unannealed poly of {ref}`P1I <step-050>`,
  {ref}`PRI <step-053>` and {ref}`UPRI <step-056>` — redistributing
  dopant and, if the film is still amorphous, crystallising it
  ({ref}`SAGD <step-048>`) — and on the channel implants beneath the
  gate oxide.

Without it the tip implants would be shot into bare, plasma-damaged
silicon through a gate-oxide remnant of unknown thickness, the poly
sidewalls would be bare through three implant masks and strips, and
the gate-edge oxide would be as the etch left it.

## How it is typically performed

An industry-generic post-gate-etch re-oxidation for a 200 mm,
130 nm-era fab (SKY130's recipe is not public):

1. **Pre-clean.** The post-etch clean of {ref}`P1ME <step-062>` ({term}`SPM`
   and {term}`SC-1`, no HF) leaves a clean, hydrophilic surface; a further
   dilute-HF step is avoided because the residual gate oxide over the
   source/drain is wanted as part of the screen oxide and because HF
   would undercut the gate-oxide edge (inference).
2. **Ambient and temperature.** Dry O₂ at roughly 800–900 °C for a
   few nanometres of oxide (industry-typical range for thin dry
   oxides[^txt-01][^wiki-thox]), in a vertical furnace under
   nitrogen load and ramp, or a rapid thermal oxidation of seconds to
   a minute in a single-wafer RTP chamber[^nulman-1985][^roozeboom-1990]
   — the rapid thermal route is attractive here because it limits the
   diffusion of the channel and poly dopants while still growing the
   oxide. N₂O or NO ambients, which grow and nitride at once, are the
   documented alternative for a poly re-oxidation.[^lai-1998] Which
   SKY130 uses is not public.
3. **What grows where.** Heavily phosphorus-doped poly oxidises much
   faster than lightly doped silicon at these temperatures — the
   effect that Sunami, Kamins, and Saraswat and Singh characterised
   for doped poly films[^sunami-1978][^kamins-1979][^saraswat-1982]
   and that Ho and Plummer modelled for high substrate doping
   levels[^ho-1979] — so the n⁺ gate sidewalls grow the thickest
   oxide, the p-type resistor bodies less, the lightly doped
   source/drain silicon least, and the gate-oxide edge under the poly
   foot thickens by lateral diffusion of oxidant. The poly *top* does
   not oxidise, because it is still capped by the nitride of
   {ref}`GATENIT <step-058>`; on this reading the cap is what keeps
   the gate height and the later polish stop ({ref}`CMPP <step-090>`)
   intact. A sidewall oxide of this kind is later covered by the
   {term}`spacer` nitride ({ref}`SPNIT <step-076>`) and becomes the first
   layer of the spacer.
4. **Post-oxidation anneal.** A short N₂ or Ar anneal in the same
   tool to reduce fixed charge and interface traps in the new
   oxide.[^deal-1980]
5. **Metrology.** Thickness by spectroscopic ellipsometry on
   monitor wafers and on large test pads; the sidewall oxide is
   checked by cross-section TEM during development; gate-oxide
   integrity and the electrical gate length at
   {ref}`category-test`, since the re-oxidation moves both.

## Machines typically used

* **{ref}`Vertical oxidation furnace <machine-vertical-furnace-oxidation>`**, 200 mm, with dry O₂ and N₂ and,
  optionally, N₂O/NO: ASM A400,[^asm-a400] TEL Alpha-8, Aviza/Thermco
  ({ref}`category-oxidation`).
* **{ref}`Single-wafer RTP/RTO <machine-rapid-thermal-processor>`** chamber: Applied Materials RTP Centura
  (the lamp-heated reactor of Gronet and Gibbons[^pat-rtp-amat]), AG
  Associates Heatpulse,[^ag-8800] Mattson.
* **{ref}`Spectroscopic ellipsometer <machine-film-thickness-metrology>`**; **{ref}`C–V <machine-parametric-tester>`** and gate-oxide-integrity
  test structures.

## Machines likely used at SkyWater

* **Aviza vertical furnaces** — "wet oxidation to 1150C", "dry
  oxidation to 1150C".[^skw-01] Strength: **strong** for the tool;
  **inference** for the assignment to `IOX45`.
* **AG Associates Heatpulse 8808** — "NH3, Ar, N2, O2, up to
  1200C".[^skw-01] An RTP with oxygen can run a rapid thermal
  oxidation; reseller documentation for the Heatpulse 8800/8808
  family gives a 400–1200 °C steady-state range and wafer sizes to
  8 inches.[^ag-8800] Strength: strong for existence; **weak** for
  assignment, since nothing public says whether this oxide is grown
  in a furnace or an RTP chamber.
* **Nitrided gate oxide** is listed by SkyWater as a special
  module;[^skw-01] if the 1.8 V oxide is nitrided, this step is also
  its re-oxidation, but that is an inference.

## Resources required

* **Oxygen** and **nitrogen** (or argon); **N₂O or NO** if the
  re-oxidation is a nitriding one ({ref}`category-oxidation`).
* **HCl or DCE** as a chlorine source for a furnace oxidation
  ({ref}`category-oxidation`).
* **Quartz tubes, boats and liners** (furnace) or **lamp and chamber
  consumables** (RTP); **monitor wafers**.
* Gas suppliers named in SkyWater's filings: Air Products and Praxair
  (2021 S-1), Linde and Airgas (fiscal 2023 10-K).[^sec-01][^sec-02]

## Related steps and cross-references

* Previous: {ref}`P1ME <step-062>` (the etch whose damage this step
  repairs and whose sidewalls it seals). Next: {ref}`NTM <step-064>`
  (the first tip-implant mask, printed on this oxide), then
  {ref}`ASTI <step-065>` and {ref}`BHI <step-066>`; the high-voltage
  and lightly doped tips follow at {ref}`HVNTM <step-068>` and
  {ref}`LDNTM <step-071>`.
* The gate oxides it thickens at the edge: {ref}`LVGOX <step-047>`,
  {ref}`GOX100 <step-043>`; the ONO stack: {ref}`ONO <step-040>`.
* The poly it oxidises and anneals: {ref}`SAGD <step-048>`,
  {ref}`P1I <step-050>`, {ref}`PRI <step-053>`, {ref}`UPRI <step-056>`;
  the cap that protects the poly top: {ref}`GATENIT <step-058>`.
* The spacer that will cover the sidewall oxide:
  {ref}`SPNIT <step-076>`, {ref}`SPE <step-077>`; the tip activation
  anneal: {ref}`TIPRTAD <step-075>`.
* The earlier screen oxide (inferred): the pad oxide of
  {ref}`BOX <step-002>` as read at {ref}`LVTNI <step-015>`.
* Category page: {ref}`Thermal oxidation <category-oxidation>`.

## References

### Cross-check

* SkyWater, *Facilities & Capabilities* — Aviza furnaces with dry
  oxidation; Heatpulse 8808 with O₂; "Nitrided gate oxide" special
  module.[^skw-01]
* SkyWater, Form S-1 and Form 10-K — gas suppliers.[^sec-01][^sec-02]
* SemiStar, AG Associates Heatpulse 8800/8808 — RTP temperature
  range and wafer size.[^ag-8800]
* ITRS 2001, *Front End Processes* — thermal-budget and
  gate-stack requirements at the node.[^itrs-01]

### High-level understanding

* Wikipedia, *Thermal oxidation* and *Deal–Grove model* — the
  process and its thin-oxide deviation.[^wiki-thox][^wiki-dg]
* Plummer, Deal and Griffin, *Silicon VLSI Technology* — thermal
  oxidation and implantation through screen oxides.[^txt-01]
* Kamins, *Polycrystalline Silicon for Integrated Circuits and
  Displays* — the chapter on oxidation of poly films.[^kamins-1998]
* Wolf, *Silicon Processing for the VLSI Era*, vol. 4 — gate
  re-oxidation in the deep-submicron gate module.[^txt-05]

### Deep dive

* Sunami, *J. Electrochem. Soc.* 1978 — thermal oxidation of
  phosphorus-doped poly in wet oxygen.[^sunami-1978]
* Kamins, *J. Electrochem. Soc.* 1979 — oxidation of
  phosphorus-doped {term}`LPCVD` and APCVD poly films.[^kamins-1979]
* Saraswat and Singh, *J. Electrochem. Soc.* 1982 — oxidation of
  heavily phosphorus-doped thin poly films, the n⁺ gate
  sidewall case.[^saraswat-1982]
* Ho and Plummer, *J. Electrochem. Soc.* 1979 — the physical model of
  oxidation kinetics at high substrate doping.[^ho-1979]
* Kao et al., *IEEE TED* 1987 and 1988 — two-dimensional oxidation of
  silicon structures: experiments and stress modelling, the physics
  of the gate-foot corner.[^kao-1987][^kao-1988]
* Massoud, Plummer and Irene, *J. Electrochem. Soc.* 1985 —
  thin-regime growth kinetics.[^massoud-1985]
* Deal and Grove, *J. Appl. Phys.* 1965 — the oxidation
  law.[^deal-1965]
* Deal, *J. Electrochem. Soc.* 1980 — oxide-charge terminology for
  the post-oxidation anneal.[^deal-1980]
* Lai et al., *Jpn. J. Appl. Phys.* 1998 — reliability improvement
  from N₂O polysilicon-gate re-oxidation.[^lai-1998]
* Doyle and Philipossian, *IEEE EDL* 1993 — p-channel hot-carrier
  optimisation through the re-oxidation step.[^doyle-1993]
* Hori, Iwasaki and Tsuji, *IEEE TED* 1989 — RTP re-oxidised nitrided
  oxides.[^hori-1989]
* Joshi et al., *IEEE TED* 1992 — rapid thermal re-oxidation of
  rapidly nitrided thin gate oxides.[^joshi-1992]
* Chan, Wu, Ko and Hu, *IEEE EDL* 1987 — the gate-to-drain overlap
  and MOSFET characteristics.[^chan-1987]
* Pan, Ng and Kwong, *Solid-State Electronics* 1994 — gate-edge
  effects on hot-carrier degradation of LDD devices.[^pan-1994]
* Kraft and Krishnan, *JVST B* 1995 — gate oxide loss at the MOSFET
  periphery after the poly etch, the damage this step
  repairs.[^kraft-1995]
* Oehrlein, *Mater. Sci. Eng. B* 1989 — dry-etch damage to
  silicon.[^oehrlein-1989]
* Christel, Gibbons and Mylroie, *Nucl. Instrum. Methods* 1981 —
  recoil range distributions in multilayer targets: knock-on through a
  screen oxide.[^christel-1981]
* Nulman, Krusius and Gat, *IEEE EDL* 1985 — rapid thermal oxidation
  of thin dielectrics.[^nulman-1985]
* Roozeboom and Parekh, *JVST B* 1990 — RTP systems and their
  temperature control.[^roozeboom-1990]
* Gronet and Gibbons (Applied Materials), US 5,155,336 — the
  lamp-heated RTP reactor.[^pat-rtp-amat]
* ITRS 2001, *Front End Processes* — the node's front-end
  requirements.[^itrs-01]

## Open questions

* The thickness, ambient (O₂, N₂O or NO), temperature, time and tool
  (furnace or RTP) of the oxidation are not public.
* Whether the step is intended primarily as a screen oxide, a
  sidewall seal, a gate-edge re-oxidation or an etch-damage repair is
  inferred from its place in the sequence this reference describes,
  after the gate etch, and from the
  literature cited above; all four are consistent with it.
* How the SONOS cell edge — the ONO stack under the memory gate —
  behaves in this oxidation is not public.
* Whether the poly top is fully protected by the nitride cap during
  the oxidation, as read here, is an inference from the cap's
  presence.
* Whether the backside oxide grown here (if a furnace step) is ever
  removed is not stated publicly.

<!-- footnotes -->

[^skw-01]: SkyWater Technology, *Facilities & Capabilities*, accessed
    2026-08-30. <https://www.skywatertechnology.com/manufacturing/facilities-capabilities/>
[^sec-01]: SkyWater Technology, Inc., Form S-1 (registration
    statement), filed 2021-03-22. <https://www.sec.gov/Archives/edgar/data/1819974/000119312521089687/d26688ds1.htm>
[^sec-02]: SkyWater Technology, Inc., Form 10-K for fiscal year 2023,
    filed 2024.
    <https://www.sec.gov/Archives/edgar/data/1819974/000181997424000008/skyt-20231231.htm>
[^ag-8800]: SemiStar Corp., *AG Associates Heatpulse 8800 / 8808 Rapid
    Thermal Processing* (reseller specification page), accessed
    2026-08-30.
    <https://www.semistarcorp.com/product/ag-associates-heatpulse-8800-8808/>
[^itrs-01]: International Technology Roadmap for Semiconductors, *2001
    Edition: Front End Processes*.
    <https://www.semiconductors.org/wp-content/uploads/2018/08/2001FEP.pdf>
[^wiki-thox]: Wikipedia, *Thermal oxidation*.
    <https://en.wikipedia.org/wiki/Thermal_oxidation>
[^wiki-dg]: Wikipedia, *Deal–Grove model*.
    <https://en.wikipedia.org/wiki/Deal%E2%80%93Grove_model>
[^txt-01]: J. D. Plummer, M. D. Deal and P. B. Griffin, *Silicon VLSI
    Technology: Fundamentals, Practice and Modeling*, Prentice Hall,
    2000, ISBN 978-0-13-085037-9.
    <https://openlibrary.org/isbn/9780130850379>
[^txt-05]: S. Wolf, *Silicon Processing for the VLSI Era, Vol. 4:
    Deep-Submicron Process Technology*, Lattice Press, 2002,
    ISBN 978-0-9616721-7-1. <https://openlibrary.org/isbn/9780961672171>
[^kamins-1998]: T. Kamins, *Polycrystalline Silicon for Integrated
    Circuits and Displays*, 2nd ed., Kluwer Academic, 1998.
    <https://doi.org/10.1007/978-1-4615-5577-3>
[^asm-a400]: ASM International, *ASM International N.V. launches A400
    DUO vertical furnace system*, press release, 2019-11-11.
    <https://www.asm.com/press-releases/asm-international-nv-launches-a400-duo-vertical-furnace-system-1944469>
[^pat-rtp-amat]: C. M. Gronet and J. F. Gibbons (Applied Materials),
    *Rapid thermal heating apparatus and method*, US 5,155,336 A,
    granted 1992-10-13.
    <https://patents.google.com/patent/US5155336A/en>
[^massoud-1985]: H. Z. Massoud, J. D. Plummer and E. A. Irene,
    "Thermal Oxidation of Silicon in Dry Oxygen: Growth-Rate
    Enhancement in the Thin Regime. I. Experimental Results", *Journal
    of The Electrochemical Society* **132**(11), 2685–2693 (1985).
    <https://doi.org/10.1149/1.2113648>
[^deal-1965]: B. E. Deal and A. S. Grove, "General Relationship
    for the Thermal Oxidation of Silicon", *Journal of Applied Physics*
    **36**(12), 3770–3778 (1965). <https://doi.org/10.1063/1.1713945>
[^deal-1980]: B. E. Deal, "Standardized terminology for oxide charges
    associated with thermally oxidized silicon", *IEEE Transactions on
    Electron Devices* **27**(3), 606–608 (1980).
    <https://doi.org/10.1109/T-ED.1980.19908>
[^oehrlein-1989]: G. S. Oehrlein, "Dry etching damage of silicon: A
    review", *Materials Science and Engineering: B* **4**(1–4), 441–450
    (1989). <https://doi.org/10.1016/0921-5107(89)90284-5>
[^kraft-1995]: R. Kraft and S. Krishnan, "Gate oxide loss at the
    periphery of a metal–oxide–semiconductor field-effect transistor
    resulting from a polysilicon gate etch with a helicon etch tool",
    *Journal of Vacuum Science & Technology B* **13**(6), 2226–2229
    (1995). <https://doi.org/10.1116/1.588053>
[^kao-1987]: D.-B. Kao, J. P. McVittie, W. D. Nix and K. C. Saraswat,
    "Two-dimensional thermal oxidation of silicon — I. Experiments",
    *IEEE Transactions on Electron Devices* **34**(5), 1008–1017 (1987).
    <https://doi.org/10.1109/T-ED.1987.23037>
[^kao-1988]: D.-B. Kao, J. P. McVittie, W. D. Nix and K. C. Saraswat,
    "Two-dimensional thermal oxidation of silicon. II. Modeling stress
    effects in wet oxides", *IEEE Transactions on Electron Devices*
    **35**(1), 25–37 (1988). <https://doi.org/10.1109/16.2412>
[^chan-1987]: T. Y. Chan, A. T. Wu, P. K. Ko and C. Hu, "Effects of
    the gate-to-drain/source overlap on MOSFET characteristics", *IEEE
    Electron Device Letters* **8**(7), 326–328 (1987).
    <https://doi.org/10.1109/EDL.1987.26647>
[^pan-1994]: Y. Pan, K. K. Ng and V. Kwong, "Comparison of gate-edge
    effects on the hot-carrier induced degradation of LDD N- and
    P-channel MOSFETs", *Solid-State Electronics* **37**(1), 77–82
    (1994). <https://doi.org/10.1016/0038-1101(94)90108-2>
[^lai-1998]: C. S. Lai, T. S. Chao, T. F. Lei, C. L. Lee, T. Y. Huang
    and C. Y. Chang, "Improvement of Reliability of Metal-Oxide
    Semiconductor Field-Effect Transistors with N₂O Nitrided Gate Oxide
    and N₂O Polysilicon Gate Reoxidation", *Japanese Journal of Applied
    Physics* **37**(10R), 5507 (1998).
    <https://doi.org/10.1143/JJAP.37.5507>
[^doyle-1993]: B. S. Doyle and A. Philipossian, "p-channel hot-carrier
    optimization of RNO gate dielectrics through the reoxidation step",
    *IEEE Electron Device Letters* **14**(4), 161–163 (1993).
    <https://doi.org/10.1109/55.215164>
[^hori-1989]: T. Hori, H. Iwasaki and K. Tsuji, "Electrical and
    physical properties of ultrathin reoxidized nitrided oxides prepared
    by rapid thermal processing", *IEEE Transactions on Electron
    Devices* **36**(2), 340–350 (1989). <https://doi.org/10.1109/16.19935>
[^joshi-1992]: A. B. Joshi, G. Q. Lo, D. K. Shih and D.-L. Kwong,
    "Effect of rapid thermal reoxidation on the electrical properties
    of rapid thermally nitrided thin-gate oxides", *IEEE Transactions
    on Electron Devices* **39**(4), 883–892 (1992).
    <https://doi.org/10.1109/16.127479>
[^christel-1981]: L. A. Christel, J. F. Gibbons and S. Mylroie, "Recoil
    range distributions in multilayered targets", *Nuclear Instruments
    and Methods* **182–183**, 187–198 (1981).
    <https://doi.org/10.1016/0029-554X(81)90687-X>
[^nulman-1985]: J. Nulman, J. P. Krusius and A. Gat, "Rapid thermal
    processing of thin gate dielectrics. Oxidation of silicon", *IEEE
    Electron Device Letters* **6**(5), 205–207 (1985).
    <https://doi.org/10.1109/EDL.1985.26099>
[^roozeboom-1990]: F. Roozeboom and N. Parekh, "Rapid thermal processing
    systems: A review with emphasis on temperature control", *Journal of
    Vacuum Science & Technology B* **8**(6), 1249–1259 (1990).
    <https://doi.org/10.1116/1.584902>
[^sunami-1978]: H. Sunami, "Thermal Oxidation of Phosphorus-Doped
    Polycrystalline Silicon in Wet Oxygen", *Journal of The
    Electrochemical Society* **125**(6), 892–897 (1978).
    <https://doi.org/10.1149/1.2131586>
[^kamins-1979]: T. I. Kamins, "Oxidation of Phosphorus-Doped Low
    Pressure and Atmospheric Pressure CVD Polycrystalline-Silicon
    Films", *Journal of The Electrochemical Society* **126**(5),
    838–844 (1979). <https://doi.org/10.1149/1.2129152>
[^saraswat-1982]: K. C. Saraswat and H. Singh, "Thermal Oxidation of
    Heavily Phosphorus-Doped Thin Films of Polycrystalline Silicon",
    *Journal of The Electrochemical Society* **129**(10), 2321–2326
    (1982). <https://doi.org/10.1149/1.2123503>
[^ho-1979]: C. P. Ho and J. D. Plummer, "Si/SiO₂ Interface Oxidation
    Kinetics: A Physical Model for the Influence of High Substrate
    Doping Levels: I. Theory", *Journal of The Electrochemical Society*
    **126**(9), 1516–1522 (1979). <https://doi.org/10.1149/1.2129320>
[^steps-sheet]: *[external] S8 / SKY130 Process Steps*, public Google Sheet,
    tab "Sheet1" (step number, code and description), retrieved 2026-09-13.
    <https://docs.google.com/spreadsheets/d/1PbI3IVNg93fR9Gi_hXlEDrlYtwFQuMyaD8PNEaIs3Sg>
