Repository: mithro/sky130-process-tech

# SKY130 Process Technology — a step-by-step manufacturing reference

This project documents, step by step, how the SKY130 130 nm CMOS process
technology is manufactured. SKY130 is the open-source process design kit
(PDK) released by SkyWater Technology and Google in 2020; it is derived
from the Cypress Semiconductor "S8" 130 nm process and is fabricated on
200 mm wafers at SkyWater's Bloomington, Minnesota fab (see the
[SkyWater PDK documentation](https://skywater-pdk.readthedocs.io/) and
[SkyWater Technology](https://www.skywatertechnology.com/)).

The aim is to be the most comprehensive public reference on how a
mass-produced 130 nm process is set up — using SKY130 as the worked

File: docs/steps/089-psg.md
(step-089)=
# Step 089 — PSG: Sacrificial PSG deposition

| | |
|---|---|
| **Step number** | 89 of 171[^steps-sheet] |
| **Step code** | `PSG` |
| **Category** | {ref}`Thin-film deposition <category-deposition>` |
| **Phase** | {term}`MOL` — silicide and local interconnect |
| **Previous step** | {ref}`RTAD <step-088>` |
| **Next step** | {ref}`CMPP <step-090>` |

## What this step is

`PSG` deposits the {term}`pre-metal dielectric`: a thick blanket of
phosphorus-doped silicon dioxide ({term}`PSG`, phosphosilicate glass)
over the finished, annealed transistors. It is the first film of the
middle-of-line ({term}`MOL`) module and the film in which every
local-interconnect contact (`licon1`) will later be cut. Beneath it
lie the capped gate lines with their nitride {term}`spacers <spacer>`, the resistor
bodies, the source/drain silicon under its {ref}`SPOX <step-080>`
oxide, and the field oxide; above it, once it has been polished
({ref}`CMPP <step-090>`), capped ({ref}`NCAPOX <step-091>`) and
annealed ({ref}`RTAD2 <step-092>`), will sit the tungsten plugs and
the titanium-nitride {term}`local interconnect`.

:::{figure} /_static/figures/mol-089-psg.svg
:alt: Two cross-sections of the wafer, one above the other. Before the step a thin oxide covers two active areas, an oxide-filled trench between them with a wide stack on it, and a narrow capped gate on the right. After it a thick dotted glass buries everything; its top steps up from the left-hand active area to a plateau over the wide stack and stays high over the gate.
:width: 560px
:name: fig-mol-089-psg

Before, the slice after the source/drain anneal; after, the phosphosilicate glass over everything; its top copies the steps beneath it in broad terraces, lowest over the 5 V area on the left. The PDK's stack diagram labels this dielectric "PSG K=3.9".[^pdk-04] Its as-deposited thickness is not public: the page infers a film of the order of 0.6–0.9 µm, a typical industry figure,[^txt-05] and it is not drawn to scale. Its real profile, how it fills the gaps between lines and any undoped liner under it are not drawn. The colours mark the type of the doping, not a depth profile. The spacers, the caps, the gate oxides, the gate film, the re-oxidation oxide, the spacer oxide, the tips and the halo, and the field oxide (the oxide-filled trench in the middle) are drawn but not labelled, and the liner oxide is drawn faded; the P-well and the NCHI channel implant made earlier are not drawn. In the lower panel only the new glass and the silicon are labelled. Not to scale.
:::

The PDK is explicit that the film exists and what it is made of. The
process stack diagram labels the dielectric between the field oxide
and the local interconnect "PSG K=3.9"; it places the top of the field
oxide at 0.3262 µm above the substrate and the bottom of `li` at
0.9361 µm, and dimensions the film 0.6099 µm from the field-oxide top
to the `li` bottom and 0.4299 µm from the top of the 0.18 µm field
poly to the `li` bottom (0.9361 − 0.3262 = 0.6099 µm and
0.6099 − 0.18 = 0.4299 µm; our arithmetic from the labels and our
reading of the drawing).[^pdk-04] The assumptions table gives a
"Pre-LI ILD thickness" of 0.5 µm.[^pdk-03] SkyWater's capability
list includes "Lam/Novellus High Density Plasma (HDP) doped and phos
doped with sputter etch" among its deposition tools.[^skw-01] This
reference describes the film as *sacrificial* in the sense that, on
our reading (inferred from the PDK's cap and pre-LI ILD entries), most
of the as-deposited thickness is removed again by the polish that
follows, which takes
the glass down to, or close to, the tops of the 0.2 µm gate caps
("poly cap after SPE"[^pdk-03]) before the {term}`cap oxide` restores a
planar dielectric over them. The as-deposited thickness is not
public; a film thick enough to bury a roughly 0.4 µm-tall capped gate
(0.18 µm poly plus the 0.2 µm cap[^pdk-03]) with polishing margin —
of the order of 0.6–0.9 µm, a typical industry figure for a
polished pre-metal dielectric[^txt-05] — is what the geometry
implies (inferred).

## Step category

`PSG` is a {ref}`Thin-film deposition <category-deposition>` step —
a doped {term}`CVD` oxide, in the same family as the undoped
{ref}`FILOX <step-011>` trench fill before it and the
{ref}`NILD2 <step-105>` inter-level oxide after. What distinguishes
this instance is the gap it must fill and the surface it lands on.
The gaps are the 0.21 µm spaces between poly lines (poly.2[^pdk-periph]),
narrowed on both sides by the 0.05 µm oxide spacer[^pdk-03] and the
nitride spacer over it ({ref}`SPNIT <step-076>`), beneath a capped gate
0.38 µm tall (0.18 µm poly plus the 0.2 µm cap[^pdk-03]); the aspect
ratio of the narrowed gap is therefore well above 2:1 (our arithmetic
from the PDK values), and a void-free fill needs either a flowable
glass or an {term}`HDP-CVD` deposition with simultaneous sputtering
(category page). The surface is the most delicate the flow will present to a
CVD tool — annealed 0.1 µm junctions,[^pdk-03] thin oxide over the
source/drain, exposed poly heads in the {term}`nitride cuts <nitride cut>` — and the
deposition temperature is limited by the {term}`thermal budget` those
junctions can still absorb.

## Why this step exists

A pre-metal dielectric does three jobs, and phosphorus doping serves
all three:

* **Insulation and planarisation.** The transistors must be buried
  under an insulator thick enough to carry the local interconnect
  and, above it, metal 1. Since the 1970s the standard first-level
  dielectric has been a phosphorus-doped glass because it *flows*:
  Armstrong and Tolliver imaged PSG rounding over steps during a
  high-temperature {term}`reflow`,[^armstrong-1974] Hashimoto et al. set out
  the flow mechanism and its use in MOS devices,[^hashimoto-1977]
  and Adams and Capio quantified how planarisation depends on
  phosphorus content and anneal.[^adams-1981] At 130 nm the flow
  anneal is no longer affordable — the junctions cannot take
  900–1000 °C — so planarity comes from the polish that follows
  ({ref}`CMPP <step-090>`), but the glass composition survived
  because of the next two jobs.
* **Gettering of mobile ions.** Phosphosilicate glass traps sodium
  and other mobile ions that would otherwise drift to the gate oxide
  and shift threshold voltages; Meek and Gibbon studied the
  gettering by ion scattering,[^meek-1974] and Miyazaki et al. showed
  PSG protecting against copper contamination.[^miyazaki-1994] A
  {term}`gettering` layer directly over the gates is the last line of
  defence for the {term}`SONOS` cells ({ref}`ONO <step-040>`) and the analogue
  transistors in the PDK.
* **Contamination and moisture control.** The phosphorus content is
  a compromise: too little and the glass neither getters nor flows;
  too much and it absorbs water and forms phosphoric acid that
  corrodes aluminium, as Paulson and Kirk showed for passivation
  glasses[^paulson-1974] — Levin measured the water absorption and
  densification of PSG films directly.[^levin-1982] This is one reason
  a PSG is sealed under an undoped cap ({ref}`NCAPOX <step-091>`) and
  densified by a later anneal ({ref}`RTAD2 <step-092>`; inference
  from industry practice). A few weight per cent of phosphorus is the
  usual industry compromise.[^txt-02]

Without `PSG` there would be nothing to cut the contacts through and
nothing to carry the local interconnect; every later step of the
flow depends on it.

## How it is typically performed

Industry-generic routes for a pre-metal PSG in a 200 mm, 130 nm-era
fab (SKY130's recipe is not public):

* **HDP-CVD PSG.** An inductively coupled SiH₄/O₂/Ar plasma with a
  PH₃ dopant flow and an RF bias on the wafer, so that argon
  sputtering keeps the gap mouths open while the film grows (category
  page). Vassiliev characterised the properties and gap-fill of
  HDP-CVD phosphosilicate glass for sub-quarter-micron
  devices,[^vassiliev-1999] Lan and Wang the deposition
  mechanism,[^lan-2004] Hsiao, Liu and Wang the film's response to
  thermal budget,[^hsiao-2005] and Chen et al. (TSMC) the plasma
  damage such a process can inflict on gates and how to reduce
  it.[^chen-2002-psg] The Novellus SPEED and Applied Materials Ultima
  chambers were the 200 mm tools of this class;[^lam-speed][^pat-hdp-novellus][^pat-hdp-amat]
  wafer temperature is set by the bias and helium backside cooling,
  typically in the 350–450 °C range (category page[^txt-09]). This is
  the route SkyWater's "HDP … phos doped" entry describes,[^skw-01]
  and we infer it is the SKY130 route.
* **PECVD or SACVD TEOS-based PSG.** {term}`TEOS` with O₂ or O₃ and a
  phosphorus source (TMPO or PH₃), 350–450 °C, followed by an HDP or
  reflow step where {term}`gap fill` demands it; Fujino et al. describe doped
  oxide from TEOS and ozone at atmospheric pressure,[^fujino-1991]
  Becker and Röhl the {term}`LPCVD` TEOS-based PSG/{term}`BPSG`
  films,[^becker-rohl-1987] and Kern and Hartman simultaneous
  deposition and flow of BPSG.[^kern-1991] SkyWater lists "PECVD TEOS,
  C2 and Producer".[^skw-01]
* **Composition and thickness.** Phosphorus of a few weight per cent
  (typical[^txt-02]); an as-deposited thickness that buries the gate
  stack with margin for the polish (see above; not public).
* **Sequence.** Pre-deposition clean ({term}`SC-1` class, no HF, so the
  SPOX/IOX45 oxides survive); an optional thin undoped {term}`liner` — common
  in HDP flows to keep phosphorus away from the silicon and to
  soften the plasma's first contact with the gates (Chen et
  al.[^chen-2002-psg]); the doped fill; an in-situ NF₃ chamber clean
  between wafers.[^txt-09]
* **Metrology.** Thickness and refractive index by ellipsometry;
  phosphorus content by FTIR or XRF on monitor wafers; wet-etch rate
  as a density check; cross-section SEM for voids during
  development; particles.

## Machines typically used

* **{ref}`HDP-CVD system <machine-hdp-cvd>`**, 200 mm: Novellus SPEED,[^lam-speed] Applied
  Materials Ultima/Centura HDP-CVD.[^amat-1997] Trikon offered its Planar 200
  Flowfill as an alternative to HDP gap fill, not as an HDP
  system.[^trikon-10k-1996]
* **{ref}`PECVD/SACVD system <machine-pecvd>`** for TEOS-based doped oxides: Applied
  Materials Producer or Centura DxZ, Novellus Concept
  Two/Sequel.[^novellus-history]
* **{ref}`Ellipsometer <machine-film-thickness-metrology>` / FTIR** for thickness and phosphorus content;
  **{ref}`cross-section SEM <machine-cross-section-sem-profilers>`**.

## Machines likely used at SkyWater

* **Lam/Novellus HDP-CVD, phosphorus-doped.** SkyWater lists
  "Lam/Novellus High Density Plasma (HDP) doped and phos doped with
  sputter etch".[^skw-01] Strength: **strong** for the existence of
  an HDP PSG process; assignment to this step is an **inference**
  from the PDK's "PSG" label,[^pdk-04] the gap-fill requirement and
  the fact that no other phosphorus-doped oxide appears in the
  capability list. SkyWater's own entry gives it a sub-bullet
  "high aspect (5:1) fill capability",[^skw-01] the strongest public
  support for the gap-fill argument above. A SkyWater technician
  profile mentions a
  "Novellus high density plasma tool".[^skw-07] Strength: strong (a
  SkyWater statement) that such a tool exists; the profile names no
  step.
* **PECVD TEOS "C2 and Producer".**[^skw-01] Strength: strong for
  existence; weak for this step (an undoped TEOS oxide is the cap
  film, {ref}`NCAPOX <step-091>`, on our reading).

## Resources required

* **{ref}`Silane <material-precursors>`, {ref}`oxygen <material-process-gases>`, argon** and **{ref}`phosphine <material-dopant-sources>`** (PH₃, typically
  diluted) for HDP PSG;[^wiki-ph3] or **TEOS** with **TMPO/PH₃** and
  **O₂/O₃** for the TEOS route.[^wiki-teos]
* **Helium** backside cooling; **{ref}`NF₃ <material-etch-gases>`** (or NF₃/O₂) chamber
  clean.[^txt-09]
* **{ref}`Chamber consumables <material-hardware-consumables>`** — ceramic domes, liners, nozzles, RF
  matching hardware.
* **{ref}`Monitor wafers <material-substrates>`** (SEMI M8 class)[^semi-m8] for thickness,
  phosphorus and particle control.
* Gas suppliers named in SkyWater's 2021 S-1: Air Products,
  Praxair.[^sec-01]

## Related steps and cross-references

* Previous: {ref}`RTAD <step-088>` (the anneal that fixes the
  junctions before this deposition). Next: {ref}`CMPP <step-090>`
  (the polish that removes most of the film), then
  {ref}`NCAPOX <step-091>` and {ref}`RTAD2 <step-092>`.
* What is buried: {ref}`GATENIT <step-058>`/{ref}`POC <step-059>`
  caps, {ref}`SPNIT <step-076>` spacers, {ref}`SPOX <step-080>`,
  the nitride cuts of {ref}`NPCME <step-079>`.
* What is cut through it: {ref}`LICM1 <step-093>`,
  {ref}`LICM1E <step-094>`.
* Other CVD oxides: {ref}`FILOX <step-011>`,
  {ref}`NILD2 <step-105>`.
* Category page: {ref}`Thin-film deposition <category-deposition>`.

<!-- index-links:begin (generated by tools/gen_index_links.py; do not edit) -->
### Patents, papers and filings about this step

* {ref}`High throughput chemical vapor deposition process capable of filling high aspect ratio structures <patent-gp22109576>` — US 6,030,881 A (1998)
* {ref}`HDP-CVD deposition process for filling high aspect ratio gaps <patent-gp25317682>` — US 6,914,016 B2 (2001)
<!-- index-links:end -->

## References

### Cross-check

* [SkyWater PDK, process stack diagram](<https://raw.githubusercontent.com/google/skywater-pdk/main/docs/_static/metal_stack.svg>) — "PSG K=3.9"; 0.6099 µm (field-oxide
  top to `li` bottom) and 0.4299 µm (field-poly top to `li` bottom)
  labels; FOX top 0.3262 µm; li bottom 0.9361 µm.[^pdk-04]
* [SkyWater PDK, *Criteria & Assumptions*](<https://skywater-pdk.readthedocs.io/en/main/rules/assumptions.html>) — "Pre-LI ILD thickness"
  0.5 µm; "poly cap after SPE" 0.2 µm; poly 0.18 µm; S/D junction
  0.1 µm.[^pdk-03]
* [SkyWater PDK, *Periphery rules*](<https://skywater-pdk.readthedocs.io/en/main/rules/periphery.html>) — poly.2 0.210 µm.[^pdk-periph]
* [SkyWater, *Facilities & Capabilities*](<https://www.skywatertechnology.com/manufacturing/facilities-capabilities/>) — HDP "doped and phos doped
  with sputter etch"; "PECVD TEOS, C2 and Producer".[^skw-01]
* [SkyWater, *A Day in the Life of a SkyWater Maintenance
  Technician*](<https://www.skywatertechnology.com/a-day-in-the-life-of-a-skywater-maintenance-technician/>) — "Novellus high density plasma tool".[^skw-07]
* [Novellus/Lam, SPEED HDP-CVD press release](<https://newsroom.lamresearch.com/2009-10-05-NOVELLUS-SPEED-R-MAX-HDP-CVD-DIELECTRIC-GAPFILL-SYSTEM-EXTENDS-STI-APPLICATION-TO-32nm>).[^lam-speed]

### High-level understanding

* [Wikipedia, *Phosphosilicate glass*](<https://en.wikipedia.org/wiki/Phosphosilicate_glass>).[^wiki-psg]
* Wikipedia, [*Phosphine*](<https://en.wikipedia.org/wiki/Phosphine>) and [*Tetraethyl orthosilicate*](<https://en.wikipedia.org/wiki/Tetraethyl_orthosilicate>).[^wiki-ph3][^wiki-teos]
* [Wolf and Tauber, *Silicon Processing for the VLSI Era*, vol. 1](<https://openlibrary.org/isbn/9780961672164>) —
  doped CVD oxides.[^txt-02]
* [Wolf, *Silicon Processing for the VLSI Era*, vol. 4](<https://openlibrary.org/isbn/9780961672171>) — pre-metal
  dielectrics at deep-submicron nodes.[^txt-05]
* [Nishi and Doering (eds.), *Handbook of Semiconductor Manufacturing
  Technology*](<https://openlibrary.org/isbn/9781574446753>) — HDP-CVD equipment and chamber cleaning.[^txt-09]

### Deep dive

* [Armstrong and Tolliver, *J. Electrochem. Soc.* 1974](<https://doi.org/10.1149/1.2401803>) — the original
  SEM study of PSG flow over MOS topography.[^armstrong-1974]
* [Hashimoto, Yatsuda and Mutoh, *JJAP* 1977](<https://doi.org/10.7567/JJAPS.16S1.73>) — the glass-flow
  mechanism and its use in MOS devices.[^hashimoto-1977]
* [Adams and Capio, *J. Electrochem. Soc.* 1981](<https://doi.org/10.1149/1.2127434>) — planarisation
  versus phosphorus content and anneal.[^adams-1981]
* [Meek and Gibbon, *J. Electrochem. Soc.* 1974](<https://doi.org/10.1149/1.2401834>) — PSG gettering
  studied by ion scattering.[^meek-1974]
* [Paulson and Kirk, IRPS 1974](<https://doi.org/10.1109/IRPS.1974.362644>) — phosphorus content and aluminium
  corrosion.[^paulson-1974]
* [Levin, *J. Electrochem. Soc.* 1982](<https://doi.org/10.1149/1.2124289>) — water absorption and
  densification of PSG films.[^levin-1982]
* [Miyazaki et al., *J. Electrochem. Soc.* 1994](<https://doi.org/10.1149/1.2054801>) — PSG as a barrier
  to copper contamination.[^miyazaki-1994]
* [Vassiliev, *Electrochem. Solid-State Lett.* 1999](<https://doi.org/10.1149/1.1390964>) — HDP-CVD PSG
  properties and gap fill.[^vassiliev-1999]
* Lan and Wang, [*Thin Solid Films*](<https://doi.org/10.1016/j.tsf.2004.06.193>) 2004, and Hsiao, Liu and Wang,
  [*JVST B*](<https://doi.org/10.1116/1.2050670>) 2005 — HDP PSG mechanism and thermal
  budget.[^lan-2004][^hsiao-2005]
* [Chen et al. (TSMC), P2ID 2002](<https://doi.org/10.1109/PPID.2002.1042613>) — plasma damage from an HDP PSG
  process and its reduction.[^chen-2002-psg]
* [Becker and Röhl, *J. Electrochem. Soc.* 1987](<https://doi.org/10.1149/1.2100314>) — TEOS-based doped
  oxides by LPCVD.[^becker-rohl-1987]
* [Fujino et al., *J. Electrochem. Soc.* 1991](<https://doi.org/10.1149/1.2085358>) — doped oxide from
  TEOS and ozone.[^fujino-1991]
* [Kern and Hartman, *Thin Solid Films* 1991](<https://doi.org/10.1016/0040-6090(91)90394-D>) — simultaneous
  deposition and flow of BPSG.[^kern-1991]
* Papasouliotis et al. (Novellus/IBM) and Tan et al. (Applied
  Materials) — the two vendors' HDP gap-fill
  patents.[^pat-hdp-novellus][^pat-hdp-amat]

## Open questions

* The deposition route (HDP PSG versus a TEOS-based PSG), the
  phosphorus content, the as-deposited thickness and whether an
  undoped liner precedes the doped film are not public; the HDP
  assignment is an inference from SkyWater's capability list.
* That the polish removes most of the film is our inference from the
  0.2 µm cap and the 0.5 µm {term}`ILD` entries in the PDK.
* Whether the {ref}`SPOX <step-080>` oxide is still present under
  the PSG, and so forms part of the "Pre-LI ILD", is not public.
* How the 0.6099 µm and 0.4299 µm labels of the stack diagram map
  onto PSG, cap oxide and gate cap is not stated; the diagram is
  marked "not to scale".[^pdk-04]

<!-- footnotes -->
[^trikon-10k-1996]: Trikon Technologies, Inc., *Annual Report on Form
    10-K for the fiscal year ended December 31, 1996*; copy on
    GetFilings.com, Wayback Machine capture of 2008-10-12.
    <http://web.archive.org/web/20081012193325/http://www.getfilings.com/o0000898430-97-001539.html>

[^pdk-04]: SkyWater PDK Authors, *metal_stack.svg* (process stack
    diagram). <https://raw.githubusercontent.com/google/skywater-pdk/main/docs/_static/metal_stack.svg>
[^pdk-03]: SkyWater PDK Authors, *Criteria & Assumptions*, SkyWater
    SKY130 PDK documentation.
    <https://skywater-pdk.readthedocs.io/en/main/rules/assumptions.html>
[^pdk-periph]: SkyWater PDK Authors, *Periphery rules*, SkyWater SKY130
    PDK documentation. <https://skywater-pdk.readthedocs.io/en/main/rules/periphery.html>
[^skw-01]: SkyWater Technology, *Facilities & Capabilities*, accessed
    2026-08-30. <https://www.skywatertechnology.com/manufacturing/facilities-capabilities/>
[^skw-07]: SkyWater Technology, *A Day in the Life of a SkyWater
    Maintenance Technician*, 2023-12-14. <https://www.skywatertechnology.com/a-day-in-the-life-of-a-skywater-maintenance-technician/>
[^sec-01]: SkyWater Technology, Inc., Form S-1 (registration statement),
    filed 2021-03-22.
    <https://www.sec.gov/Archives/edgar/data/1819974/000119312521089687/d26688ds1.htm>
[^lam-speed]: Novellus Systems (Lam Research newsroom), *Novellus' SPEED
    Max HDP-CVD Dielectric Gapfill System Extends STI Application to
    32nm*, press release, 2009-10-05.
    <https://newsroom.lamresearch.com/2009-10-05-NOVELLUS-SPEED-R-MAX-HDP-CVD-DIELECTRIC-GAPFILL-SYSTEM-EXTENDS-STI-APPLICATION-TO-32nm>
[^novellus-history]: Encyclopedia.com, *Novellus Systems, Inc.*
    (company history: Concept One/Two, Sequel, SPEED, Altus).
    <https://www.encyclopedia.com/books/politics-and-business-magazines/novellus-systems-inc>
[^amat-1997]: Applied Materials, Inc., *1997 Annual Report*.
    <https://www.annualreports.com/HostedData/AnnualReportArchive/a/NASDAQ_AMAT_1997.pdf>
[^wiki-psg]: Wikipedia, *Phosphosilicate glass*.
    <https://en.wikipedia.org/wiki/Phosphosilicate_glass>
[^wiki-ph3]: Wikipedia, *Phosphine*. <https://en.wikipedia.org/wiki/Phosphine>
[^wiki-teos]: Wikipedia, *Tetraethyl orthosilicate*.
    <https://en.wikipedia.org/wiki/Tetraethyl_orthosilicate>
[^txt-02]: S. Wolf and R. N. Tauber, *Silicon Processing for the VLSI
    Era, Vol. 1: Process Technology*, 2nd ed., Lattice Press, 2000,
    ISBN 978-0-9616721-6-4. <https://openlibrary.org/isbn/9780961672164>
[^txt-05]: S. Wolf, *Silicon Processing for the VLSI Era, Vol. 4:
    Deep-Submicron Process Technology*, Lattice Press, 2002, ISBN
    978-0-9616721-7-1. <https://openlibrary.org/isbn/9780961672171>
[^txt-09]: Y. Nishi and R. Doering (eds.), *Handbook of Semiconductor
    Manufacturing Technology*, 2nd ed., CRC Press, 2007,
    ISBN 978-1-57444-675-3. <https://openlibrary.org/isbn/9781574446753>
[^semi-m8]: SEMI M8, *Specification for Polished Monocrystalline Silicon
    Test Wafers*, SEMI.
    <https://store-us.semi.org/products/m00800-semi-m8-specification-for-polished-monocrystalline-silicon-test-wafers>
[^armstrong-1974]: W. E. Armstrong and D. L. Tolliver, "A Scanning
    Electron Microscope Investigation of Glass Flow in MOS Integrated
    Circuit Fabrication", *Journal of The Electrochemical Society*
    **121**(2), 307 (1974). <https://doi.org/10.1149/1.2401803>
[^hashimoto-1977]: N. Hashimoto, Y. Yatsuda and S. Mutoh, "Glass Flow
    Mechanism of Phosphosilicate Glass and Its Application in MOS
    Devices", *Japanese Journal of Applied Physics* **16**(S1), 73
    (1977). <https://doi.org/10.7567/JJAPS.16S1.73>
[^adams-1981]: A. C. Adams and C. D. Capio, "Planarization of
    Phosphorus-Doped Silicon Dioxide", *Journal of The Electrochemical
    Society* **128**(2), 423–429 (1981).
    <https://doi.org/10.1149/1.2127434>
[^meek-1974]: R. L. Meek and C. F. Gibbon, "Preliminary Results of an
    Ion Scattering Study of Phosphosilicate Glass Gettering", *Journal
    of The Electrochemical Society* **121**(3), 444 (1974).
    <https://doi.org/10.1149/1.2401834>
[^paulson-1974]: W. M. Paulson and R. W. Kirk, "The Effects of
    Phosphorus-Doped Passivation Glass on the Corrosion of Aluminum",
    *12th International Reliability Physics Symposium* (1974),
    pp. 172–179. <https://doi.org/10.1109/IRPS.1974.362644>
[^levin-1982]: R. M. Levin, "Water Absorption and Densification of
    Phosphosilicate Glass Films", *Journal of The Electrochemical
    Society* **129**(8), 1765–1770 (1982).
    <https://doi.org/10.1149/1.2124289>
[^miyazaki-1994]: H. Miyazaki, H. Kojima, A. Hiraiwa, Y. Homma and
    K. Murakami, "Improved Phosphosilicate Glass Passivation Against
    Cu Contamination Using the Rapid Thermal Annealing Process",
    *Journal of The Electrochemical Society* **141**(3), 734–736
    (1994). <https://doi.org/10.1149/1.2054801>
[^vassiliev-1999]: V. Y. Vassiliev, "Properties and Gap-Fill Capability
    of HPD-CVD Phosphosilicate Glass Films for Subquarter-Micrometer
    ULSI Device Technology", *Electrochemical and Solid-State Letters*
    **3**(2), 80 (1999). <https://doi.org/10.1149/1.1390964>
[^lan-2004]: J. K. Lan and Y. L. Wang, "Mechanism of high density
    plasma chemical vapor deposition phosphosilicate glass process
    without in-situ plasma chamber clean", *Thin Solid Films*
    **469–470**, 438–443 (2004).
    <https://doi.org/10.1016/j.tsf.2004.06.193>
[^hsiao-2005]: W.-C. Hsiao, C.-P. Liu and Y.-L. Wang, "Influence of
    thermal budget on phosphosilicate glass prepared by high-density
    plasma chemical-vapor deposition", *Journal of Vacuum Science &
    Technology B* **23**(5), 2146–2150 (2005).
    <https://doi.org/10.1116/1.2050670>
[^chen-2002-psg]: S. Chen, C.-Y. Fu, S.-M. Jang, C.-H. Yu and
    M.-S. Liang, "Plasma damage reduction for high density plasma CVD
    phosphosilicate glass process", *Proc. 7th International Symposium
    on Plasma- and Process-Induced Damage* (2002), pp. 76–79.
    <https://doi.org/10.1109/PPID.2002.1042613>
[^becker-rohl-1987]: F. S. Becker and S. Röhl, "Low Pressure Deposition of
    Doped SiO₂ by Pyrolysis of Tetraethylorthosilicate (TEOS): I. Boron
    and Phosphorus Doped Films", *Journal of The Electrochemical
    Society* **134**(11), 2923–2931 (1987).
    <https://doi.org/10.1149/1.2100314>
[^fujino-1991]: K. Fujino, Y. Nishimoto, N. Tokumasu and K. Maeda,
    "Doped Silicon Oxide Deposition by Atmospheric Pressure and Low
    Temperature Chemical Vapor Deposition Using Tetraethoxysilane and
    Ozone", *Journal of The Electrochemical Society* **138**(10),
    3019–3024 (1991). <https://doi.org/10.1149/1.2085358>
[^kern-1991]: W. Kern and J. Hartman, "Simultaneous deposition and
    fusion flow planarization of borophosphosilicate glass in a new
    chemical vapor deposition reactor", *Thin Solid Films*
    **206**(1–2), 64–69 (1991).
    <https://doi.org/10.1016/0040-6090(91)90394-D>
[^pat-hdp-amat]: Z. Tan, D. Li and W. Zygmunt (Applied Materials),
    *HDP-CVD deposition process for filling high aspect ratio gaps*,
    US 6,914,016 B2, granted 2005-07-05.
    <https://patents.google.com/patent/US6914016B2/en>
[^pat-hdp-novellus]: G. D. Papasouliotis, A. B. Chakravarti, R. A. Conti,
    L. Economikos and P. A. Van Cleemput (Novellus Systems /
    International Business Machines), *High throughput chemical vapor
    deposition process capable of filling high aspect ratio
    structures*, US 6,030,881 A, granted 2000-02-29.
    <https://patents.google.com/patent/US6030881A/en>
[^steps-sheet]: *[external] S8 / SKY130 Process Steps*, public Google Sheet,
    tab "Sheet1" (step number, code and description), retrieved 2026-09-14.
    <https://docs.google.com/spreadsheets/d/1PbI3IVNg93fR9Gi_hXlEDrlYtwFQuMyaD8PNEaIs3Sg>
