Repository: mithro/sky130-process-tech

# SKY130 Process Technology — a step-by-step manufacturing reference

This project documents, step by step, how the SKY130 130 nm CMOS process
technology is manufactured. SKY130 is the open-source process design kit
(PDK) released by SkyWater Technology and Google in 2020; it is derived
from the Cypress Semiconductor "S8" 130 nm process and is fabricated on
200 mm wafers at SkyWater's Bloomington, Minnesota fab (see the
[SkyWater PDK documentation](https://skywater-pdk.readthedocs.io/) and
[SkyWater Technology](https://www.skywatertechnology.com/)).

The aim is to be the most comprehensive public reference on how a
mass-produced 130 nm process is set up — using SKY130 as the worked

File: docs/steps/113-mm1.md
(step-113)=
# Step 113 — MM1: Metal1 mask

| | |
|---|---|
| **Step number** | 113 of 171[^steps-sheet] |
| **Step code** | `MM1` |
| **Category** | {ref}`Photolithography (mask step) <category-lithography>` |
| **Phase** | {term}`BEOL` — contact and metal 1 |
| **Previous step** | {ref}`TIAL6 <step-112>` |
| **Next step** | {ref}`MM1E <step-114>` |

:::{admonition} At a glance
:class: at-a-glance

* **Does:** coats, exposes and develops a resist that remains wherever
  the layout draws `met1`, for {ref}`MM1E <step-114>` to etch.
* **Why:** metal 1 is the first wiring level; its pattern defines every
  intra-cell connection and the local routing between cells.
* **Public numbers:** width and spacing 0.140 µm (m1.1, m1.2), a
  0.28 µm pitch;[^pdk-periph] the stack 0.36 µm in all.[^pdk-04]
* **Likely SkyWater tool:** ASML DUV {term}`stepper` or scanner — **strong**
  for existence; **inference** for the assignment of metal 1 to
  DUV.[^skw-01]
* **Not public:** the exposure tool, NA, illumination, reticle type,
  resist and BARC, and which refractory film the cap is (→ Open
  questions).
:::

## What this step is

`MM1` is the metal-1 lithography. On the blanket metal-1 stack
of {ref}`TIAL6 <step-112>` a resist is coated, exposed and developed
so that resist remains wherever the layout draws `met1` (GDS 68:20,
"Metal 1"[^pdk-06]) and is cleared everywhere else; the exposed metal
is removed at {ref}`MM1E <step-114>`. The PDK's mask table lists
"Metal 1, MM1" as used in SKY130,[^pdk-05] so the step code is the
mask name. Unlike {ref}`CTM1 <step-107>`, which prints holes, this
mask prints *lines*: the resist is the positive image of the wiring.

:::{figure} /_static/figures/m1-113-mm1.svg
:alt: Two cross-sections of the wafer, one above the other. Before the step three flat blanket films, thin purple, thick silver and thin purple, cover a flat pale oxide in which two small tungsten plugs sit over thin purple pads. After it three violet resist lines stand on the films: one over each plug and one in the middle of the slice.
:width: 560px
:name: fig-m1-113-mm1

Before, the blanket metal-1 stack on the flat oxide and plugs; after, resist lines wherever the layout draws metal 1: one over each contact, enclosing it (the right-hand one runs on past the edge of the slice), and one over the middle of the slice, which has no contact here. The layout is an illustrative choice; the PDK's rules give a 0.140 µm minimum width and space (m1.1, m1.2) and an enclosure of the contact of 0.030 µm (m1.4).[^pdk-periph] Which refractory films the bottom and the cap of the stack are is not public (the overview of the metal cap sets out the two readings, and the figure does not choose; the page's text opens with the TiW stack of the 2013 report, and the figure, like the overview, draws neither); either way the resist sits on a flat film. Nothing is drawn to scale. The metal contacts, the bottom film of the stack, the local interconnect, the glass, the cap oxide, the lower tungsten plugs, the silicide discs, the contact liners and the transistors' films (the spacers, the caps, the gate oxides, the gate film, the re-oxidation oxide and the spacer oxide), the doped regions and the field oxide (the oxide-filled trench in the middle) are drawn but not labelled, and the liner oxide is drawn faded; the P-well and the NCHI channel implant made earlier are not drawn. The inter-level oxide under the stack is not labelled either. Not to scale.
:::

### What the public record shows

The public rules put it at the tightest line-and-space in the flow,
tied with metal 2, poly and the core local interconnect. The
periphery rules give:[^pdk-periph]

| Rule | Constrains | Value |
|---|---|---:|
| m1.1 | "Width of metal1" | 0.140 µm |
| m1.2 | "Spacing of metal1 to metal1" — a 0.28 µm pitch | 0.140 µm |
| m1.3a, m1.3b | to or from "huge_met1" features | 0.280 µm |
| m1.4 | enclosure of `mcon` | 0.030 µm |
| m1.5 | enclosure of `mcon` on one of two adjacent sides | 0.060 µm |
| m1.6 | a minimum area | 0.083 µm² |
| m1.7 | a minimum hole area | 0.140 µm² |
| m1.pd.1 | a minimum oxide pattern density | 0.7 |

The layer also carries a waffle-drop fill algorithm (`cmm1
waffleDrop`) checked in 700 µm windows.[^pdk-periph]

The minimum-CD
table repeats 0.14/0.14 µm as `MM1CD`/`MM1CDSP`,[^pdk-03] the same
values as poly (`P1MCDSP` 0.14 µm) and the {term}`local interconnect`
(`LI1MCD` 0.14 µm on the "Core" row).[^pdk-03] (The table's second `LI1MCD` row
gives 0.17 µm.[^pdk-03])

The film under the resist is, per the
2013 Cypress report for S8TNV-5R at this fab, a 300 Å TiW cap over
3 200 Å of Al–0.5%Cu on 100 Å Ti,[^cyp-qtp-113005] 0.36 µm in
all.[^pdk-04] A 2014 report records a qualified change of the fab's
130 nm stacks to a 500 Å TiN cap over 90 Å of titanium, so the film the
resist sees may be TiN instead[^cyp-qtp-123907]
({ref}`overview-metal-cap`). Either way it is flat: the tungsten plugs were polished level at
{ref}`WCMP2 <step-111>`.

## Step category

`MM1` is a {ref}`Photolithography (mask step) <category-lithography>`
step of the *critical line-and-space* type, printed on metal.

**Specific to this step:**

* The
  category page's account of resolution and {math}`k_1` applies with
  particular force. At 0.14 µm on a 248 nm tool of {term}`NA` 0.70 (ASML's PAS
  5500/750E[^asml-750e]) the process factor is
  {math}`k_1 = 0.14 \times 0.70 / 0.248 \approx 0.40`, at the
  "0.4 for production" boundary the category page quotes.[^wiki-litho]
  Only NA 0.80[^asml-800] lifts it to 0.45.
* The ITRS 2001
  lithography chapter lists "248 nm + PSM" and "193 nm" as the exposure
  options for the 130 nm node, noting that "only 248 nm lithography has a mature
  infrastructure".[^itrs-03]
* We infer that
  `MM1` is exposed on the "ASML DUV stepper" or "ASML DUV scanner" that
  SkyWater lists,[^skw-01] with a chemically amplified resist and some
  combination of off-axis illumination, {term}`OPC` and possibly a
  {term}`PSM` (inference from the geometry; nothing public states it).
* The other distinguishing property is the substrate: a reflective
  metal, on which standing waves and reflective {term}`notching` would ruin the
  {term}`CD` control without an anti-reflective scheme.

## Why this step exists

Metal 1 is the first wiring level and, in standard-cell logic, the
densest; its pattern defines every intra-cell connection and the
local routing between cells. What this mask fixes:

* **Line width and space.** At 0.14 µm the printed width sets the
  resistance and the {term}`electromigration` current limit of every metal-1
  wire. The space sets both the capacitance between neighbours
  and the gap that {ref}`NILD3 <step-115>` must fill.

  The
  through-pitch behaviour of dense and isolated lines — the
  iso-dense bias, line-end shortening and corner rounding that
  {term}`OPC` corrects[^wiki-opc] — is the classic problem of a
  low-{math}`k_1` line layer. Cheng and Neureuther analyse how
  residual lens aberrations shorten line ends,[^cheng-2002] and
  Brunner how aberrations turn into CD error at low
  {math}`k_1`.[^brunner-1997]
* **Overlay to the contacts.** With 0.030 µm enclosure of `mcon`
  (m1.4)[^pdk-periph] the registration of this layer to
  {ref}`CTM1 <step-107>` is the tightest {term}`overlay` in the back end.
  Levinson's book has a chapter on overlay.[^levinson-2005]
* **Reflectivity control.** Aluminium reflects strongly at 248 nm,
  and although the refractory cap of {ref}`TIAL6 <step-112>` — TiW or
  TiN[^cyp-qtp-113005][^cyp-qtp-123907] — is itself a partial
  anti-reflective layer (the role Rocke and Schneegans documented for
  refractory caps on aluminium[^rocke-1988]), a
  {term}`BARC` under the resist is the usual further step. Brunner's
  swing-curve analysis is the basis for choosing it.[^brunner-1991]
* **Resist–substrate compatibility.** Chemically amplified resists
  are poisoned by basic substrates and by nitrogen-containing films:

  - Sturtevant et al.,[^sturtevant-1994] Mori et al.[^mori-1996] and
    Chun, Bok and Baik[^chun-1996] all document {term}`footing` or scumming on
    such surfaces;
  - Yamanaka et al. show how a SiON BARC deforms
    resist profiles and how to suppress it.[^yamanaka-1999]

  An organic
  BARC over the cap isolates the resist from the metal (inference
  from practice).

Without `MM1` there would be no pattern for {ref}`MM1E <step-114>` to
transfer, and metal 1 would remain a short-circuiting sheet.

## How it is typically performed

*An industry-generic 248 nm metal-1 lithography sequence for a 200 mm,
130 nm-era fab (SKY130's is not public):*

1. **Surface preparation.** The wafer comes straight from the {term}`PVD`
   cluster.

   A dehydration bake and, without {term}`HMDS` (which is
   for oxide), an organic {term}`BARC` spun and baked to a thickness
   chosen from the swing-curve minimum over the cap.[^brunner-1991][^wiki-arc]
   The two candidate
   caps have different optical constants, so the minimum sits at a
   different thickness for each[^cyp-qtp-113005][^cyp-qtp-123907]
   ({ref}`overview-metal-cap`).[^brunner-1991][^wiki-arc]
   An inorganic SiON BARC is the alternative but needs its own etch
   step and can foot the resist.[^yamanaka-1999][^lin-2001]
2. **Resist coat.** A positive 248 nm chemically amplified
   resist[^ito-2005][^wallraff-1999] at a few hundred nanometres; the
   PDK's nominal 1.14 µm[^pdk-03] is an antenna-rule assumption and
   need not describe this layer. Chemically amplified resists are
   degraded by airborne amines, so the track environment must exclude
   them (industry practice[^hinsberg-1992]); SkyWater does not say how
   its tracks are filtered.
3. **Exposure.** KrF at NA 0.7–0.8 with annular or quadrupole
   off-axis illumination — the technique Shiraishi et al. introduced
   for 64 M DRAM[^shiraishi-1992] — which raises the depth of focus
   of dense 0.28 µm-pitch lines, combined with OPC on the
   {term}`reticle`.[^wiki-opc][^wong-2001]

   An alternating or {term}`attenuated PSM`
   is a further option for the densest lines.[^levenson-1982][^wiki-psm]
   Which resolution-enhancement techniques SKY130 uses is not public;
   what is public is that the geometry is at the limit where they
   were adopted.[^itrs-03]
4. **Post-exposure bake and develop.** {term}`PEB` to complete the
   acid-catalysed reaction, 2.38 % (0.26 N) TMAH develop, rinse and
   dry.[^txt-02]
5. **Alignment.** To the {ref}`CTM1 <step-107>` contact layer (and
   indirectly to {ref}`LI1M <step-102>`), on box-in-box or grating
   targets etched into the metal.
6. **Inspection and metrology.** Line CD by {term}`CD-SEM` at several
   pitches; overlay on the KLA 5200/5300/Archer class;[^skw-01]
   after-develop inspection for bridging and missing lines; dose and
   focus tracked by Ausschnitt's method.[^ausschnitt-1999] Rework —
   strip and re-coat — is possible on metal because no etch has yet
   happened.

## Machines typically used

* **{ref}`DUV (KrF, 248 nm) stepper or scanner <machine-duv-krf-stepper>`**, 200 mm: ASML PAS 5500/750E, /800
  or /850,[^asml-750e][^asml-800] Nikon NSR-S204B,[^nikon-s204b] Canon
  FPA-5000ES ({ref}`category-lithography`).
* **{ref}`Coat/develop track <machine-coat-develop-track>`** with BARC and PEB modules (TEL
  ACT/Lithius,[^tel-act] DNS, Sokudo).
* **{ref}`CD-SEM <machine-cd-sem-overlay-metrology>`**, **overlay tool**, **{ref}`after-develop inspection <machine-defect-inspection>`**.

## Machines likely used at SkyWater

* **ASML DUV stepper / DUV scanner**
  - *SkyWater says:* lists both.[^skw-01]
  - *Tool exists:* **strong** for existence.
  - *Runs this step:* **inference** for the
    assignment of metal 1 to {term}`DUV`, from the 0.14 µm rules and the exposure
    options ITRS 2001 lists for the 130 nm node's critical
    layers.[^itrs-03]

  The model and its NA are not public.
* **Tracks — DNS 80B, Sokudo RF3, TEL ProZ Lithius**[^skw-01]
  - *Tool exists:* strong for existence.
* **CD — AMAT Verity, VeraSEM; overlay — KLA 5200/5300/Archer**[^skw-01]
  - *Tool exists:* strong for existence (SkyWater statement).
  - *Runs this step:* use at this
    mask is an inference.

## Resources required

* **248 nm positive chemically amplified photoresist** ({ref}`lithography materials <material-lithography-materials>`; suppliers
  named in SkyWater's 2021 S-1: Dow, JSR, Tokyo Ohka Kogyo[^sec-01]).
* **Organic BARC** for metal, **2.38 % (0.26 N) TMAH developer** (the 2021
  S-1 names "Air Products & Chemicals, Inc., Moses Lake" for
  developer[^sec-01]), edge-bead remover, rinse solvents, {ref}`DI water <material-ultrapure-water>` and
  {ref}`nitrogen <material-process-gases>`.[^txt-02]
* **The MM1 reticle**, generated from the drawn `met1` layer (68:20)
  with its `cmm1` fill and OPC,[^pdk-06][^pdk-periph] on our reading
  with OPC and possibly phase shifting.
* **KrF laser gas** for the exposure tool.

## Related steps and cross-references

* Previous: {ref}`TIAL6 <step-112>` (the stack).
* Next:
  {ref}`MM1E <step-114>` (the etch, which on our reading includes
  the strip).
* Depends on: the contacts it must enclose, {ref}`CTM1 <step-107>`.
* Feeds: the
  dielectric that fills its spaces, {ref}`NILD3 <step-115>`; the
  {term}`vias <via>` that land on it, {ref}`VIM <step-118>`.
* Same category: the other metal masks,
  {ref}`MM2 <step-124>`, {ref}`MM3 <step-139>`, {ref}`MM4 <step-154>`,
  {ref}`MM5 <step-162>`.
* Mask: {ref}`MM1 <mask-mm1>` — the mask's layers, plates,
  renders and design rules; previous mask, {ref}`CTM1 <step-107>`; next mask,
  {ref}`VIM <step-118>`.
* Category page: {ref}`Photolithography (mask step) <category-lithography>`.

## References

### Cross-check

* [SkyWater PDK, *Masks*](<https://skywater-pdk.readthedocs.io/en/main/rules/masks.html>) — "Metal 1, MM1".[^pdk-05]
* [SkyWater PDK, *Layers Reference*](<https://skywater-pdk.readthedocs.io/en/main/rules/layers.html>) — `met1` 68:20.[^pdk-06]
* [SkyWater PDK, *Periphery rules*](<https://skywater-pdk.readthedocs.io/en/main/rules/periphery.html>) — m1.1–m1.7, m1.pd.1, the `cmm1`
  waffle-drop check.[^pdk-periph]
* [SkyWater PDK, *Criteria & Assumptions*](<https://skywater-pdk.readthedocs.io/en/main/rules/assumptions.html>) — `MM1CD`/`MM1CDSP`
  0.14 µm; photoresist 1.14 µm.[^pdk-03]
* [SkyWater PDK, *Process stack diagram*](<https://raw.githubusercontent.com/google/skywater-pdk/main/docs/_static/metal_stack.svg>) — `met1` 0.36 µm.[^pdk-04]
* [Cypress, QTP 113005](<https://www.infineon.com/assets/row/public/documents/10/316/infineon-qtp-113005-64k-serial-non-volatile-sram-product-family-s8-technology-cmi-fab-4-productqualificationreport-en.pdf?fileId=8ac78c8c7d710014017d714bf28311de>) — the S8 metal-1 stack the resist sits on.[^cyp-qtp-113005]
* [SkyWater, *Facilities & Capabilities*](<https://www.skywatertechnology.com/manufacturing/facilities-capabilities/>) — DUV tools, tracks,
  metrology.[^skw-01]
* [SkyWater, Form S-1](<https://www.sec.gov/Archives/edgar/data/1819974/000119312521089687/d26688ds1.htm>) — resist and developer suppliers.[^sec-01]
* ASML, PAS 5500/750E and /800 press releases.[^asml-750e][^asml-800]

### High-level understanding

* Wikipedia, [*Photolithography*](<https://en.wikipedia.org/wiki/Photolithography>), [*Phase-shift mask*](<https://en.wikipedia.org/wiki/Phase-shift_mask>), [*Optical
  proximity correction*](<https://en.wikipedia.org/wiki/Optical_proximity_correction>), [*Anti-reflective coating*](<https://en.wikipedia.org/wiki/Anti-reflective_coating>).[^wiki-litho][^wiki-psm][^wiki-opc][^wiki-arc]
* [Wolf and Tauber, *Silicon Processing for the VLSI Era*, vol. 1](<https://openlibrary.org/isbn/9780961672164>) —
  resist processing on metal.[^txt-02]
* [Wolf, *Silicon Processing for the VLSI Era*, vol. 4](<https://openlibrary.org/isbn/9780961672171>) — DUV
  lithography at the deep-submicron nodes.[^txt-05]
* [Mack, *Fundamental Principles of Optical Lithography*](<https://doi.org/10.1002/9780470723876>) — imaging of
  dense lines, swing curves and BARCs.[^mack-2007]

### Deep dive

* [ITRS 2001, *Lithography*](<https://www.semiconductors.org/wp-content/uploads/2018/08/2001Litho.pdf>) — the 130 nm generation's exposure tools
  and resolution-enhancement needs.[^itrs-03]
* [Shiraishi et al. (Nikon), SPIE 1992](<https://doi.org/10.1117/12.130364>) — off-axis illumination for
  dense lines.[^shiraishi-1992]
* [Levenson, Viswanathan and Simpson, *IEEE TED* 1982](<https://doi.org/10.1109/T-ED.1982.21037>) — the
  phase-shifting mask.[^levenson-1982]
* [Wong, *Resolution Enhancement Techniques in Optical Lithography*](<https://doi.org/10.1117/3.401208>) —
  OAI, PSM and OPC in one text.[^wong-2001]
* Brunner, SPIE 1991, and *IBM J. Res. Dev.* 1997 — swing curves and
  anti-reflection; lens aberrations at low k₁.[^brunner-1991][^brunner-1997]
* [Cheng and Neureuther, SPIE 2002](<https://doi.org/10.1117/12.474526>) — line-end shortening from residual
  aberrations.[^cheng-2002]
* [Rocke and Schneegans (Siemens), *JVST B* 1988](<https://doi.org/10.1116/1.584306>) — a refractory cap as
  an anti-reflective layer on aluminium.[^rocke-1988]
* [Sturtevant et al. (IBM), SPIE 1994](<https://doi.org/10.1117/12.175469>) — substrate contamination of
  chemically amplified DUV resists.[^sturtevant-1994]
* Mori et al., SPIE 1996, and Chun, Bok and Baik, SPIE 1996 — the
  substrate effect in chemically amplified resists and its
  reduction.[^mori-1996][^chun-1996]
* [Yamanaka et al. (Hitachi), SPIE 1999](<https://doi.org/10.1117/12.350202>) — resist deformation on a
  SiON BARC and its suppression.[^yamanaka-1999]
* [Lin, Chen and Wang, *Microelectron. Eng.* 2001](<https://doi.org/10.1016/S0167-9317(01)00501-9>) — adhesion and
  footing of a plasma-deposited BARC.[^lin-2001]
* [Hinsberg et al. (IBM), SPIE 1992](<https://doi.org/10.1117/12.59723>) — airborne base contamination of
  chemically amplified resists.[^hinsberg-1992]
* Ito, [*Adv. Polym. Sci.*](<https://doi.org/10.1007/b97574>) 2005, and Wallraff and Hinsberg, [*Chem.
  Rev.*](<https://doi.org/10.1021/cr980003i>) 1999 — DUV resist chemistry.[^ito-2005][^wallraff-1999]
* [Ausschnitt, SPIE 1999](<https://doi.org/10.1117/12.350800>) — dose and focus control in
  production.[^ausschnitt-1999]
* [Levinson, *Principles of Lithography*](<https://doi.org/10.1117/3.601520>) — the chapter on
  overlay.[^levinson-2005]

## Open questions

* **Exposure tool and reticle.** The exposure tool, NA, illumination, reticle type (binary with
  OPC, or PSM), resist and BARC for `MM1` are not public; DUV with
  resolution enhancement is an inference from the 0.14 µm/0.14 µm
  rules.
* **Cap and BARC.** Whether the cap alone gives adequate reflectivity control or an
  organic BARC is added is not public, and neither is which refractory
  film the cap is ({ref}`overview-metal-cap`).
* **Resist strip and post-etch clean.** These pages treat the resist strip and post-etch clean as part of
  the {ref}`MM1E <step-114>` etch step.

<!-- footnotes -->

[^pdk-03]: SkyWater PDK Authors, *Criteria & Assumptions*, SkyWater
    SKY130 PDK documentation.
    <https://skywater-pdk.readthedocs.io/en/main/rules/assumptions.html>
[^pdk-04]: SkyWater PDK Authors, *metal_stack.svg* (process stack
    diagram), google/skywater-pdk repository.
    <https://raw.githubusercontent.com/google/skywater-pdk/main/docs/_static/metal_stack.svg>
[^pdk-05]: SkyWater PDK Authors, *Masks* page and `masks.csv`, SkyWater
    SKY130 PDK documentation.
    <https://skywater-pdk.readthedocs.io/en/main/rules/masks.html>,
    <https://github.com/google/skywater-pdk/blob/main/docs/rules/masks.csv>
[^pdk-06]: SkyWater PDK Authors, *Layers Reference* and
    `gds_layers.csv`, SkyWater SKY130 PDK documentation.
    <https://skywater-pdk.readthedocs.io/en/main/rules/layers.html>,
    <https://raw.githubusercontent.com/google/skywater-pdk/main/docs/rules/gds_layers.csv>
[^pdk-periph]: SkyWater PDK Authors, *Periphery rules*, SkyWater SKY130
    PDK documentation.
    <https://skywater-pdk.readthedocs.io/en/main/rules/periphery.html>
[^cyp-qtp-113005]: Cypress Semiconductor, *Product Qualification
    Plan, QTP# 113005: 64K Serial Non-Volatile SRAM Product Family, S8
    Technology, CMI (Fab 4)*, document 001-85611 Rev. *A, January
    2013 (copy hosted by Infineon Technologies).
    <https://www.infineon.com/assets/row/public/documents/10/316/infineon-qtp-113005-64k-serial-non-volatile-sram-product-family-s8-technology-cmi-fab-4-productqualificationreport-en.pdf?fileId=8ac78c8c7d710014017d714bf28311de>
[^skw-01]: SkyWater Technology, *Facilities & Capabilities*, accessed
    2026-08-30. <https://www.skywatertechnology.com/manufacturing/facilities-capabilities/>
[^sec-01]: SkyWater Technology, Inc., Form S-1 (registration statement),
    filed 2021-03-22.
    <https://www.sec.gov/Archives/edgar/data/1819974/000119312521089687/d26688ds1.htm>
[^asml-750e]: ASML, *ASML introduces KrF lithography scanner optimized
    for 130 nm* (PAS 5500/750E), press release, 2000-04-04.
    <https://www.asml.com/en/news/press-releases/2000/asml-introduces-krf-lithography-scanner-optimized-for>
[^asml-800]: ASML, *ASML introduces new KrF Step & Scan system that
    extends* (PAS 5500/800), press release, 2001-01-31.
    <https://www.asml.com/en/news/press-releases/2001/asml-introduces-new-krf-step-and-scan-system-that-extends>
[^nikon-s204b]: Nikon, *NSR-S204B 248 nm Scanner Exposure System
    Overview* (specification summary, reseller copy), attached to the
    listing Tara Semiconductor Technology, *Used 2002 NIKON S204
    Scanner*, accessed 2026-09-13.
    <https://f.machineryhost.com/fc49306d97602c8ed1be1dfbf0835ead/aa008f2897d7d4a224ff92839b4299e9/SpecSummary_LITV25-01_NSR-S204B.pdf>,
    <https://www.tarasemi.com/listings/5223879-used-2002-nikon-s204-scanner>
[^tel-act]: Tokyo Electron, *Coater/Developer ACT Series*, product
    page. <https://www.tel.com/product/act.html>
[^wiki-litho]: Wikipedia, *Photolithography*.
    <https://en.wikipedia.org/wiki/Photolithography>
[^wiki-psm]: Wikipedia, *Phase-shift mask*.
    <https://en.wikipedia.org/wiki/Phase-shift_mask>
[^wiki-opc]: Wikipedia, *Optical proximity correction*.
    <https://en.wikipedia.org/wiki/Optical_proximity_correction>
[^wiki-arc]: Wikipedia, *Anti-reflective coating*.
    <https://en.wikipedia.org/wiki/Anti-reflective_coating>
[^txt-02]: S. Wolf and R. N. Tauber, *Silicon Processing for the VLSI
    Era, Vol. 1: Process Technology*, 2nd ed., Lattice Press, 2000,
    ISBN 978-0-9616721-6-4. <https://openlibrary.org/isbn/9780961672164>
[^txt-05]: S. Wolf, *Silicon Processing for the VLSI Era, Vol. 4:
    Deep-Submicron Process Technology*, Lattice Press, 2002,
    ISBN 978-0-9616721-7-1. <https://openlibrary.org/isbn/9780961672171>
[^mack-2007]: C. Mack, *Fundamental Principles of Optical Lithography:
    The Science of Microfabrication*, Wiley, 2007,
    ISBN 978-0-470-01893-4. <https://doi.org/10.1002/9780470723876>
    (companion site <https://www.lithoguru.com/textbook/>)
[^levinson-2005]: H. J. Levinson, *Principles of Lithography*, 2nd ed.,
    SPIE Press, 2005, ISBN 978-0-8194-5660-1.
    <https://doi.org/10.1117/3.601520>
[^itrs-03]: International Technology Roadmap for Semiconductors, *2001
    Edition: Lithography*.
    <https://www.semiconductors.org/wp-content/uploads/2018/08/2001Litho.pdf>
[^shiraishi-1992]: N. Shiraishi, S. Hirukawa, Y. Takeuchi and
    N. Magome, "New imaging technique for 64M-DRAM", *Proc. SPIE*
    **1674**, Optical/Laser Microlithography V, 741 (1992).
    <https://doi.org/10.1117/12.130364>
[^levenson-1982]: M. D. Levenson, N. S. Viswanathan and R. A. Simpson,
    "Improving resolution in photolithography with a phase-shifting
    mask", *IEEE Transactions on Electron Devices* **29**(12),
    1828–1836 (1982). <https://doi.org/10.1109/T-ED.1982.21037>
[^wong-2001]: A. K.-K. Wong, *Resolution Enhancement Techniques in
    Optical Lithography*, SPIE Tutorial Texts TT47, SPIE Press, 2001,
    ISBN 978-0-8194-7881-8. <https://doi.org/10.1117/3.401208>
[^brunner-1991]: T. A. Brunner, "Optimization of optical properties of
    resist processes", *Proc. SPIE* **1466**, 297–308 (1991).
    <https://doi.org/10.1117/12.46410>
[^brunner-1997]: T. A. Brunner, "Impact of lens aberrations on optical
    lithography", *IBM Journal of Research and Development* **41**(1.2),
    57–67 (1997). <https://doi.org/10.1147/rd.411.0057>
[^cheng-2002]: M. Cheng and A. R. Neureuther, "Effects of residual
    aberrations on line-end shortening in 193-nm lithography", *Proc.
    SPIE* **4691**, Optical Microlithography XV, 1421 (2002).
    <https://doi.org/10.1117/12.474526>
[^rocke-1988]: M. Rocke and M. Schneegans, "Titanium nitride for
    antireflection control and hillock suppression on aluminum silicon
    metallization", *Journal of Vacuum Science & Technology B* **6**(4),
    1113–1115 (1988). <https://doi.org/10.1116/1.584306>
[^sturtevant-1994]: J. L. Sturtevant, S. J. Holmes, S. E. Knight,
    D. Poley, P. A. Rabidoux, L. K. Somerville, T. L. McDevitt and
    A. Stamper, "Substrate contamination effects in the processing of
    chemically amplified DUV photoresists", *Proc. SPIE* **2197**,
    Optical/Laser Microlithography VII, 770–780 (1994).
    <https://doi.org/10.1117/12.175469>
[^mori-1996]: S. Mori, T. Watanabe, K. Adachi, T. Fukushima, K. Uda
    and Y. Sato, "Substrate effect in chemically amplified resist",
    *Proc. SPIE* **2724**, Advances in Resist Technology and Processing
    XIII, 131 (1996). <https://doi.org/10.1117/12.241812>
[^chun-1996]: J.-S. Chun, C.-K. Bok and K.-H. Baik, "Reduction of
    substrate dependency of chemically amplified resist", *Proc. SPIE*
    **2724**, Advances in Resist Technology and Processing XIII, 92
    (1996). <https://doi.org/10.1117/12.241877>
[^yamanaka-1999]: R. Yamanaka, T. Hattori, T. Mine, K. T. Hattori,
    T. P. Tanaka and T. Terasawa, "Suppression of resist pattern
    deformation on SiON bottom antireflective layer in deep-UV
    lithography", *Proc. SPIE* **3678**, Advances in Resist Technology
    and Processing XVI, 198 (1999). <https://doi.org/10.1117/12.350202>
[^lin-2001]: C. H. Lin, H. L. Chen and L. A. Wang, "A study on
    adhesion and footing issues of HMDSO films as bottom antireflective
    coating for deep UV lithographies", *Microelectronic Engineering*
    **57–58**, 555–561 (2001).
    <https://doi.org/10.1016/S0167-9317(01)00501-9>
[^hinsberg-1992]: W. D. Hinsberg, S. A. MacDonald, N. J. Clecak and
    C. D. Snyder, "Quantitation of airborne chemical contamination of
    chemically amplified resists using radiochemical analysis", *Proc.
    SPIE* **1672**, Advances in Resist Technology and Processing IX, 24
    (1992). <https://doi.org/10.1117/12.59723>
[^ito-2005]: H. Ito, "Chemical Amplification Resists for
    Microlithography", *Advances in Polymer Science* **172**, 37–245
    (2005). <https://doi.org/10.1007/b97574>
[^wallraff-1999]: G. M. Wallraff and W. D. Hinsberg, "Lithographic
    Imaging Techniques for the Formation of Nanoscopic Features",
    *Chemical Reviews* **99**(7), 1801–1822 (1999).
    <https://doi.org/10.1021/cr980003i>
[^ausschnitt-1999]: C. P. Ausschnitt, "Distinguishing dose from
    defocus for in-line lithography control", *Proc. SPIE* **3677**,
    Metrology, Inspection, and Process Control for Microlithography
    XIII, 140 (1999). <https://doi.org/10.1117/12.350800>
[^steps-sheet]: *[external] S8 / SKY130 Process Steps*, public Google Sheet,
    tab "Sheet1" (step number, code and description), retrieved 2026-09-14.
    <https://docs.google.com/spreadsheets/d/1PbI3IVNg93fR9Gi_hXlEDrlYtwFQuMyaD8PNEaIs3Sg>
[^cyp-qtp-123907]: Cypress Semiconductor, *Fab Process Qualification
    Report, QTP# 123907, 132302, 132301: Metal Stack Change, S8
    Technology, Fab 4 CMI*, document 001-91369 Rev. **, March 2014 (copy
    hosted by Tokyo Electron Device as the attachment to Cypress Product
    Information Notification PIN145273, 2014-03-13, which states the
    report is attached and available from cypress.com;
    <https://np.teldevice.co.jp/npapp/cgi-bin/npweb_gate.cgi/Website/pcn_pdn/other/cypress/PIN145273.pdf>).
    <https://np.teldevice.co.jp/npapp/cgi-bin/npweb_gate.cgi/Website/pcn_pdn/other/cypress/145273-Qualification_Report.pdf>
