Repository: mithro/sky130-process-tech

# SKY130 Process Technology — a step-by-step manufacturing reference

This project documents, step by step, how the SKY130 130 nm CMOS process
technology is manufactured. SKY130 is the open-source process design kit
(PDK) released by SkyWater Technology and Google in 2020; it is derived
from the Cypress Semiconductor "S8" 130 nm process and is fabricated on
200 mm wafers at SkyWater's Bloomington, Minnesota fab (see the
[SkyWater PDK documentation](https://skywater-pdk.readthedocs.io/) and
[SkyWater Technology](https://www.skywatertechnology.com/)).

The aim is to be the most comprehensive public reference on how a
mass-produced 130 nm process is set up — using SKY130 as the worked

File: docs/steps/114-mm1e.md
(step-114)=
# Step 114 — MM1E: Metal1 mask etch

| | |
|---|---|
| **Step number** | 114 of 171[^steps-sheet] |
| **Step code** | `MM1E` |
| **Category** | {ref}`Etch <category-etch>` |
| **Phase** | BEOL — contact and metal 1 |
| **Previous step** | {ref}`MM1 <step-113>` |
| **Next step** | {ref}`NILD3 <step-115>` |

## What this step is

`MM1E` is the metal-1 etch. Through the resist lines of
{ref}`MM1 <step-113>` a chlorine plasma removes the whole
Ti/Al–Cu/TiW stack of {ref}`TIAL6 <step-112>` — on the public
description of the S8 process, 300 Å of TiW over 3 200 Å of
Al–0.5%Cu over 100 Å of Ti[^cyp-qtp-113005] — stopping on the
{ref}`NILD2 <step-105>` oxide and on the tops of the tungsten plugs
of {ref}`WCMP2 <step-111>`, so that what remains is the `met1` wiring
(GDS 68:20[^pdk-06]) at 0.140 µm minimum width and space.[^pdk-periph]
Because chlorine-etched aluminium corrodes in air, the etch cannot
simply end: it is followed, in the same tool or immediately after,
by a passivation step, a resist strip and a wet clean; this reference
treats those as part of this step.

The etch is *subtractive*: SKY130's aluminium levels are patterned by
etching the blanket metal, whereas a copper back end is patterned by
etching trenches in the dielectric and filling them ({term}`damascene`). The
distinction matters here because the etch, not a polish, sets the
line profile, and because the spaces it opens — 0.14 µm wide and
0.36 µm deep, an {term}`aspect ratio` above 2.5:1 — are what
{ref}`NILD3 <step-115>` must then fill. SkyWater lists two metal
etchers by name, "Lam 9600, Al, TiW, TiN, Pt" and "Lam 2300 Versys,
Al, TiW, TiN, Nb, Pt",[^skw-01] whose material lists match this stack.

## Step category

`MM1E` is an {ref}`Etch <category-etch>` step of the *metal,
chlorine-chemistry* class — the category page's "Aluminium–copper
with Ti/TiN or Ti:W caps" entry — and the first of the five metal
etches ({ref}`MM2E <step-125>` to {ref}`MM5E <step-163>`). What is
specific to metal 1 is the geometry: the tightest pitch of any metal
level (0.28 µm[^pdk-periph]), a thin stack, and a floor that is partly
tungsten plug, partly oxide. What is specific to the class is that
aluminium etches *spontaneously* in chlorine — AlCl₃ is volatile at
room temperature — so {term}`anisotropy` comes entirely from a
sidewall passivation film, and that the etch product chemistry
leaves the lines liable to corrode.[^hess-1982][^nojiri-2015]

## Why this step exists

The etch turns the resist image into wires, and its details decide
several things the design rules assume:

* **Line width and profile.** The etched width, not the resist width,
  is what the PDK's 0.140 µm[^pdk-periph] describes; the PDK's
  physical-criteria table carries a "Min process bias 3s tolerance"
  of 0.032 µm,[^pdk-03] a public trace of the etch-plus-litho bias
  budget. A vertical profile with straight sidewalls gives the
  {ref}`NILD3 <step-115>` fill its best chance; a re-entrant or
  footed profile leaves voids or stringers.
* **Complete clearing.** The three films etch differently: W etches in
  chlorine[^fischl-1987] and TiW in chlorine–fluorine
  mixtures,[^liu-2007-tiw] Al–Cu in
  Cl₂/BCl₃,[^schaible-1978][^hess-1982] but the copper chlorides are
  not volatile and are removed only by ion bombardment, leaving
  copper-rich residues that Lee, Eldridge and Schwartz identified as
  corrosion sites.[^lee-1981] Any metal left between lines is a
  short; any {term}`over-etch` into the oxide or the plug tops is lost
  margin.
* **Corrosion.** Chlorine left in the sidewall polymer and the
  resist reacts with atmospheric moisture to form HCl, which attacks
  aluminium galvanically at the copper precipitates;[^lee-1981]
  Wai and Ling describe how a production line prevents it through
  the post-etch and polymer-clean sequence.[^wai-2017] This is the
  reason the etch, passivation, strip and clean are treated as one
  time-critical sequence.
* **Charging.** Metal etch is a classic source of plasma-charging
  damage: a long line connected to a gate collects current from the
  plasma while it is being etched, and the gate oxide sees the
  result. Fang and McVittie described thin-oxide damage from gate
  charging during plasma processing,[^fang-1992] and Hwang and Giapis
  explained the "notching" at the foot of lines by pattern-dependent
  charging in high-density plasmas.[^hwang-1997] The PDK's antenna
  rules chapter[^pdk-11] exists because of this step and its
  successors.

Without `MM1E` metal 1 would be a continuous sheet shorting every
contact together.

## How it is typically performed

An industry-generic aluminium-stack etch for a 200 mm, 130 nm-era fab
(SKY130's recipe is not public):

1. **Chamber.** A high-density plasma metal etcher — inductively or
   transformer-coupled, with separate bias, a cooled electrostatic
   chuck and helium backside cooling — with a clean-room-integrated
   passivation chamber and downstream asher on the same platform.
   Lam's {term}`TCP` source[^pat-tcp-lam] and Applied Materials' DPS coil
   reactor[^pat-dps-amat] are the two 200 mm-era designs; Lam's 10-K
   describes its 9600/2300 metal etch lines.[^lam-10k]
2. **BARC and cap open.** The organic {term}`BARC` (if used) is opened
   in an O₂/N₂ or Cl₂-containing step, then the TiW cap is broken
   through with a chlorine/fluorine mixture — Fischl and Hess give
   the chlorine etching of tungsten-based films,[^fischl-1987] Liu and
   Kuo that of TiW in CF₄/Cl₂.[^liu-2007-tiw]
3. **Main etch.** Cl₂/BCl₃ with N₂ (or CHF₃ or CH₄) at a few to some
   tens of mTorr. Chlorine etches aluminium as AlCl₃; BCl₃ scavenges
   water and oxygen, breaks the native Al₂O₃ and supplies boron-
   chloride species to the sidewall; nitrogen or a carbon source
   builds the sidewall film that makes the profile
   vertical.[^schaible-1978][^hess-1982][^chen-1989] Cooperberg,
   Vahedi and Gottscho's profile simulation of Cl₂/BCl₃ aluminium
   etching shows how these knobs set the sidewall.[^cooperberg-2002]
   The etch rate is high — hundreds of nanometres per minute
   (industry-typical[^txt-02]) — so the 0.36 µm stack clears in well
   under a minute.
4. **Endpoint.** Optical emission on the atomic aluminium line near
   396 nm (or the AlCl band near 261 nm; standard spectroscopic
   endpoint values[^nojiri-2015]) which drops as the aluminium clears;
   Bawolek's Monte Carlo treatment covers emission-endpoint behaviour
   in general[^bawolek-1987].
5. **Over-etch.** A timed step with reduced power and a more
   passivating chemistry to remove the Ti underlayer and any
   stringers at plug edges, with {term}`selectivity` to the oxide and
   to the tungsten plug tops; this is where {term}`notching` and micro-
   trenching from charging appear.[^hwang-1997]
6. **Passivation.** Without an air break, an H₂O-vapour or O₂/CF₄
   plasma that converts residual AlCl₃ on the sidewalls to oxide and
   fluoride and removes chlorine from the resist (industry
   practice;[^nojiri-2015][^txt-02] Wai and Ling report the production
   view[^wai-2017]).
7. **Strip and clean.** Oxygen or O₂/N₂ downstream plasma
   {term}`ash` — SkyWater lists GaSonics, Iridia and Mattson tools
   with N₂/O₂ and CF₄/H₂ options[^skw-01] — then a solvent or
   semi-aqueous polymer clean (amine-based EKC265/EKC270-type solvents
   are on SkyWater's wet-bench list[^skw-01]) within a time limit of
   the etch, followed by DI rinse and dry. HF is not used on
   aluminium (inference).
8. **Metrology.** Line {term}`CD` by {term}`CD-SEM` after etch; profile by
   cross-section SEM on monitors; metal-1 {term}`sheet resistance` and
   serpentine/comb structures at {term}`e-test` (the PDK's
   125 mΩ/sq[^pdk-08] is the resulting sheet resistance); corrosion
   inspection after a queue-time delay. The published SKY130
   {term}`test tile` measures "M1 sheet resistance and electrical
   linewidth" on 2.595 µm and 0.18 µm lines with force and sense pads,
   and "M1 / M2 step coverage/bridging over cell topo." with 0.14 µm
   serpentines and combs.[^raw-data-testtile-pads]

## Machines typically used

* **{ref}`High-density metal etcher <machine-plasma-etcher-metal>`**, 200 mm: Lam TCP 9600 / 2300
  Versys,[^lam-10k] Applied Materials Centura DPS Metal,[^pat-dps-amat]
  TEL Unity ({ref}`category-etch`).
* **Integrated passivation and strip modules**; **{ref}`downstream plasma asher <machine-downstream-plasma-asher>`**
  (GaSonics, Mattson); **{ref}`solvent wet bench <machine-wet-bench>`**.
* **{ref}`CD-SEM <machine-cd-sem-overlay-metrology>`**, **{ref}`cross-section SEM <machine-cross-section-sem-profilers>`**, **{ref}`e-test <machine-parametric-tester>`**.

## Machines likely used at SkyWater

* **Lam 9600 and Lam 2300 Versys.** SkyWater lists "Lam 9600, Al,
  TiW, TiN, Pt" and "Lam 2300 Versys, Al, TiW, TiN, Nb, Pt" as its
  metal etchers.[^skw-01] Strength: **strong** for the tools and for
  the material set (aluminium with TiW and TiN); which runs metal 1
  is not public — the 2300 is the newer platform and the natural
  candidate for the tightest layer (inference).
* **Strip — GaSonics PEP, Iridia, Mattson Aspen II; clean — Akrion Gamma
  wet bench and batch rotational tools with "EKS265, EKC270
  solvents".**[^skw-01] Strength: strong for existence; assignment to
  this step is an inference.

## Resources required

* **{ref}`Cl₂ <material-etch-gases>` and BCl₃**, **{ref}`N₂ <material-process-gases>`** (and possibly CHF₃ or CH₄) for the etch;
  **CF₄ or SF₆** for the cap breakthrough; **Ar** and **He** (backside
  cooling) — industry practice;[^nojiri-2015] SkyWater lists no gases
  for its metal etchers, but names Cl₂, CF₄ and CHF₃ on its other
  etchers.[^skw-01]
* **H₂O vapour or O₂/CF₄** for passivation; **O₂/N₂** and **{ref}`H₂/N₂ <material-anneal-ambients>`**
  for the ash.[^skw-01]
* **Amine or semi-aqueous polymer-removal solvent** ({ref}`wet chemicals <material-wet-chemicals>`; EKC265/EKC270
  class; SkyWater lists "EKS265, EKC270 solvents"[^skw-01]) and {ref}`DI water <material-ultrapure-water>`.
* **{ref}`Chamber consumables <material-hardware-consumables>`** — liners, coil windows, {term}`electrostatic chuck`
  parts — replaced often, since AlCl₃ and polymer coat the chamber;
  **{ref}`monitor wafers <material-substrates>`** with the metal stack for rate and profile.
* **Chlorine abatement** on the exhaust.

## Related steps and cross-references

* Previous: {ref}`MM1 <step-113>` (the mask). Next:
  {ref}`NILD3 <step-115>` (the dielectric that fills the spaces).
* The stack it etches: {ref}`TIAL6 <step-112>`; the floor it stops
  on: {ref}`NILD2 <step-105>` and the plugs of {ref}`WCMP2 <step-111>`.
* The {term}`via` etch that later stops on the TiW cap: {ref}`VIME <step-119>`.
* The other metal etches: {ref}`MM2E <step-125>`, {ref}`MM3E <step-140>`,
  {ref}`MM4E <step-155>`, {ref}`MM5E <step-163>`; the capacitor-plate
  etches on TiW: {ref}`CAPME <step-138>`.
* Category page: {ref}`Etch <category-etch>`.

## References

### Cross-check

* SkyWater, *Facilities & Capabilities* — "Lam 9600, Al, TiW, TiN,
  Pt"; "Lam 2300 Versys, Al, TiW, TiN, Nb, Pt"; ashers; EKC
  solvents.[^skw-01]
* Lam Research, Form 10-K (2003) — the 9600 and 2300 product
  lines.[^lam-10k]
* Cypress, QTP 113005 — the S8 metal-1 stack.[^cyp-qtp-113005]
* SkyWater PDK, *Periphery rules* — m1.1, m1.2.[^pdk-periph]
* SkyWater PDK, *Criteria & Assumptions* — process bias
  tolerance.[^pdk-03]
* SkyWater PDK, *Layers Reference* — `met1` 68:20.[^pdk-06]
* SkyWater PDK, *Parasitic Layout Extraction* — metal 1 125 mΩ/sq.[^pdk-08]
* SkyWater PDK, *Process Design Rules* index — the Antenna
  chapter.[^pdk-11]
* SKY130 raw-data repository, test-tile pad documentation — the metal-1
  sheet-resistance, linewidth and bridging structures of the published
  test tile.[^raw-data-testtile-pads]

### High-level understanding

* Wikipedia, *Reactive-ion etching*, *Inductively coupled
  plasma*.[^wiki-rie][^wiki-icp]
* Wolf and Tauber, *Silicon Processing for the VLSI Era*, vol. 1 —
  aluminium plasma etching and corrosion.[^txt-02]
* Wolf, *Silicon Processing for the VLSI Era*, vol. 4 — metal etch
  at the deep-submicron nodes.[^txt-05]
* Nojiri, *Dry Etching Technology for Semiconductors* — the
  aluminium etch chapter: chemistry, passivation, corrosion.[^nojiri-2015]

### Deep dive

* Schaible, Metzger and Anderson (IBM), *JVST* 1978 — reactive ion
  etching of aluminium and its alloys in halogen plasmas.[^schaible-1978]
* Hess, *Plasma Chem. Plasma Process.* 1982 — the plasma etch
  chemistry of aluminium and aluminium alloy films.[^hess-1982]
* Lee, Eldridge and Schwartz (IBM), *J. Appl. Phys.* 1981 —
  RIE-induced corrosion of Al and Al–Cu films.[^lee-1981]
* Chen, DeOrnellas and Burke, ASTM STP 990, 1989 — plasma etching of
  aluminium alloys in BCl₃/Cl₂.[^chen-1989]
* Cooperberg, Vahedi and Gottscho (Lam), *JVST A* 2002 — profile
  simulation of aluminium etching in Cl₂/BCl₃.[^cooperberg-2002]
* Fischl and Hess, *J. Electrochem. Soc.* 1987 — chlorine etching of
  tungsten and tungsten silicide, relevant to the TiW cap.[^fischl-1987]
* Liu and Kuo, *J. Electrochem. Soc.* 2007 — reactive ion etching of
  TiW in CF₄/O₂, CF₄/Cl₂ and CF₄/HCl, the cap breakthrough.[^liu-2007-tiw]
* Hwang and Giapis (Caltech), *JVST B* 1997 — the origin of notching
  in high-density plasma etching.[^hwang-1997]
* Fang and McVittie (Stanford), *IEEE EDL* 1992 — thin-oxide damage
  from gate charging during plasma processing.[^fang-1992]
* Wai and Ling, ASMC 2017 — Al–Cu corrosion prevention through the
  post-etch and polymer-clean sequence.[^wai-2017]
* Bawolek, ASTM STP 960, 1987 — plasma-etch emission endpoint
  behaviour.[^bawolek-1987]
* Yin et al. (Applied Materials), US 5,540,824 — the DPS reactor.[^pat-dps-amat]
* Ogle (Lam Research), US 4,948,458 — the transformer-coupled plasma
  source of the 9600 family.[^pat-tcp-lam]

## Open questions

* The etch chemistry, chamber, {term}`endpoint`, over-etch, passivation and
  queue-time rules of `MM1E` are not public.
* Whether an organic BARC must be opened first depends on the
  {ref}`MM1 <step-113>` resist scheme, which is not public.
* Which of the two listed Lam metal etchers runs metal 1 is
  inferred.[^skw-01]
* This page treats the resist strip and polymer clean as part of the
  etch step.

<!-- footnotes -->

[^pdk-03]: SkyWater PDK Authors, *Criteria & Assumptions*, SkyWater
    SKY130 PDK documentation.
    <https://skywater-pdk.readthedocs.io/en/main/rules/assumptions.html>
[^pdk-06]: SkyWater PDK Authors, *Layers Reference* and
    `gds_layers.csv`, SkyWater SKY130 PDK documentation.
    <https://skywater-pdk.readthedocs.io/en/main/rules/layers.html>,
    <https://raw.githubusercontent.com/google/skywater-pdk/main/docs/rules/gds_layers.csv>
[^pdk-08]: SkyWater PDK Authors, *Parasitic Layout Extraction* page
    (resistance tables), SkyWater SKY130 PDK documentation.
    <https://skywater-pdk.readthedocs.io/en/main/rules/rcx.html>
[^pdk-11]: SkyWater PDK Authors, *SkyWater SKY130 Process Design
    Rules* index page, SkyWater SKY130 PDK documentation.
    <https://skywater-pdk.readthedocs.io/en/main/rules.html>
[^pdk-periph]: SkyWater PDK Authors, *Periphery rules*, SkyWater SKY130
    PDK documentation.
    <https://skywater-pdk.readthedocs.io/en/main/rules/periphery.html>
[^cyp-qtp-113005]: Cypress Semiconductor, *Product Qualification
    Plan, QTP# 113005: 64K Serial Non-Volatile SRAM Product Family, S8
    Technology, CMI (Fab 4)*, document 001-85611 Rev. *A, January
    2013 (copy hosted by Infineon Technologies).
    <https://www.infineon.com/assets/row/public/documents/10/316/infineon-qtp-113005-64k-serial-non-volatile-sram-product-family-s8-technology-cmi-fab-4-productqualificationreport-en.pdf?fileId=8ac78c8c7d710014017d714bf28311de>
[^skw-01]: SkyWater Technology, *Facilities & Capabilities*, accessed
    2026-08-30. <https://www.skywatertechnology.com/manufacturing/facilities-capabilities/>
[^lam-10k]: Lam Research Corporation, Form 10-K for the fiscal year
    ended 2003-06-29.
    <https://www.sec.gov/Archives/edgar/data/707549/000089161803004913/f93126e10vk.htm>
[^wiki-rie]: Wikipedia, *Reactive-ion etching*.
    <https://en.wikipedia.org/wiki/Reactive-ion_etching>
[^wiki-icp]: Wikipedia, *Inductively coupled plasma*.
    <https://en.wikipedia.org/wiki/Inductively_coupled_plasma>
[^txt-02]: S. Wolf and R. N. Tauber, *Silicon Processing for the VLSI
    Era, Vol. 1: Process Technology*, 2nd ed., Lattice Press, 2000,
    ISBN 978-0-9616721-6-4. <https://openlibrary.org/isbn/9780961672164>
[^txt-05]: S. Wolf, *Silicon Processing for the VLSI Era, Vol. 4:
    Deep-Submicron Process Technology*, Lattice Press, 2002,
    ISBN 978-0-9616721-7-1. <https://openlibrary.org/isbn/9780961672171>
[^nojiri-2015]: K. Nojiri, *Dry Etching Technology for Semiconductors*,
    Springer, 2015. <https://doi.org/10.1007/978-3-319-10295-5>
[^schaible-1978]: P. M. Schaible, W. C. Metzger and J. P. Anderson,
    "Reactive ion etching of aluminum and aluminum alloys in an rf
    plasma containing halogen species", *Journal of Vacuum Science and
    Technology* **15**(2), 334–337 (1978).
    <https://doi.org/10.1116/1.569540>
[^hess-1982]: D. W. Hess, "Plasma etch chemistry of aluminum and
    aluminum alloy films", *Plasma Chemistry and Plasma Processing*
    **2**(2), 141–155 (1982). <https://doi.org/10.1007/BF00633130>
[^lee-1981]: W.-Y. Lee, J. M. Eldridge and G. C. Schwartz, "Reactive
    ion etching induced corrosion of Al and Al-Cu films", *Journal of
    Applied Physics* **52**(4), 2994–2999 (1981).
    <https://doi.org/10.1063/1.329043>
[^chen-1989]: C.-H. Chen, S. DeOrnellas and B. Burke, "Plasma Etching
    of Aluminum Alloys in BCl₃/Cl₂ Plasmas", in *Semiconductor
    Fabrication: Technology and Metrology*, ASTM STP 990, ASTM
    International, 1989, pp. 202–211. <https://doi.org/10.1520/STP26039S>
[^cooperberg-2002]: D. J. Cooperberg, V. Vahedi and R. A. Gottscho,
    "Semiempirical profile simulation of aluminum etching in a
    Cl₂/BCl₃ plasma", *Journal of Vacuum Science & Technology A*
    **20**(5), 1536–1556 (2002). <https://doi.org/10.1116/1.1494818>
[^liu-2007-tiw]: G. Liu and Y. Kuo, "Reactive Ion Etching of Titanium
    Tungsten Thin Films", *Journal of The Electrochemical Society*
    **154**(7), H653 (2007). <https://doi.org/10.1149/1.2737631>
[^fischl-1987]: D. S. Fischl and D. W. Hess, "Plasma-Enhanced Etching
    of Tungsten and Tungsten Silicide in Chlorine-Containing
    Discharges", *Journal of The Electrochemical Society* **134**(9),
    2265–2269 (1987). <https://doi.org/10.1149/1.2100868>
[^hwang-1997]: G. S. Hwang and K. P. Giapis, "On the origin of the
    notching effect during etching in uniform high density plasmas",
    *Journal of Vacuum Science & Technology B* **15**(1), 70–87 (1997).
    <https://doi.org/10.1116/1.589258>
[^fang-1992]: S. Fang and J. P. McVittie, "Thin-oxide damage from gate
    charging during plasma processing", *IEEE Electron Device Letters*
    **13**(5), 288–290 (1992). <https://doi.org/10.1109/55.145056>
[^wai-2017]: W. T. Wai and N. C. Ling, "Al-Cu interconnect corrosion
    prevention in post metal etch and wet polymer clean wafers: CFM:
    Contamination free manufacturing", *2017 28th Annual SEMI Advanced
    Semiconductor Manufacturing Conference (ASMC)*, pp. 64–67.
    <https://doi.org/10.1109/ASMC.2017.7969200>
[^bawolek-1987]: E. J. Bawolek, "Monte Carlo Simulation of Plasma Etch
    Emission Endpoint", in *Emerging Semiconductor Technology*, ASTM
    STP 960, ASTM International, 1987, pp. 190–203.
    <https://doi.org/10.1520/STP25751S>
[^pat-dps-amat]: G. Z. Yin, H. Hanawa, D. X. Ma and D. Olgado (Applied
    Materials), *Plasma reactor with multi-section RF coil and isolated
    conducting lid*, US 5,540,824 A, granted 1996-07-30.
    <https://image-ppubs.uspto.gov/dirsearch-public/print/downloadPdf/5540824>
[^pat-tcp-lam]: J. S. Ogle (Lam Research Corporation), *Method and
    apparatus for producing magnetically-coupled planar plasma*, US
    4,948,458 A, granted 1990-08-14.
    <https://patents.google.com/patent/US4948458A/en>
[^steps-sheet]: *[external] S8 / SKY130 Process Steps*, public Google Sheet,
    tab "Sheet1" (step number, code and description), retrieved 2026-09-13.
    <https://docs.google.com/spreadsheets/d/1PbI3IVNg93fR9Gi_hXlEDrlYtwFQuMyaD8PNEaIs3Sg>
[^raw-data-testtile-pads]: SkyWater PDK Authors, *Manufacturing Test Tile
    Pad Documentation* ("Pad documentation for SKY130 MPW Manufacturing
    E-Test Tile"), `sky130-testtile-pad-documentation.csv` (also `.ods`
    and `.pdf`), `google/skywater-pdk-sky130-raw-data` repository, 2022,
    retrieved 2026-09-13.
    <https://github.com/google/skywater-pdk-sky130-raw-data/blob/main/docs/sky130-testtile-proprietary/sky130-testtile-pad-documentation.csv>

File: docs/steps/115-nild3.md
(step-115)=
# Step 115 — NILD3: ILD oxide deposition

| | |
|---|---|
| **Step number** | 115 of 171 |
| **Step code** | `NILD3` |
| **Category** | {ref}`Thin-film deposition <category-deposition>` |
| **Phase** | BEOL — contact and metal 1 |
| **Previous step** | {ref}`MM1E <step-114>` |
| **Next step** | {ref}`CMPM <step-116>` |

## What this step is

`NILD3` deposits the inter-level dielectric between metal 1 and
metal 2. Over the freshly etched metal-1 lines of
{ref}`MM1E <step-114>` — 0.36 µm tall,[^pdk-04] as close as 0.14 µm
apart[^pdk-periph] — a silicon dioxide film is deposited thick enough
to fill every gap between the lines and to bury them under a
continuous layer, which {ref}`CMPM <step-116>` then polishes flat and
{ref}`NCAPOX3 <step-117>` caps before the via-1 mask
({ref}`VIM <step-118>`). The name follows the PDK: its process stack
diagram labels the dielectric between `met1` and `met2` "NILD3" with
a relative permittivity of 4.5, draws beside it a "NILD3_C" of
permittivity 3.5 and thickness 0.030 µm, and gives the via-1 height
through it as 0.27 µm.[^pdk-04] The diagram's levels put the bottom
of `met1` at 1.3761 µm and the bottom of `met2` at 2.0061 µm,[^pdk-04]
so the finished dielectric between the two metals — after this
deposition, the polish and the cap — is on our reading about
0.63 µm from metal-1 bottom to metal-2 bottom, or 0.27 µm above the
metal-1 top.

Two public hints shape our reading of the film. The permittivity of
4.5 is above the 3.9–4.2 of the other oxides in the diagram (FOX 3.9,
NILD2 4.05, NILD4 4.2, NILD5 4.1, NILD6 4.0[^pdk-04]), which is what
a dense, slightly nitrogen- or hydrogen-containing plasma oxide, or
one measured with its liner and cap, would show (inference); and the
separately named "NILD3_C" at 3.5 and 0.030 µm[^pdk-04] says that
the inter-metal dielectric is a *stack* of at least two films, of
which one is thin and has the permittivity of a fluorinated
oxide.[^denison-1996][^usami-1993] Whether NILD3_C is a liner under
the fill, a cap over it, or the extraction model's way of describing
a graded film is not public; we describe the gap-fill film here and
note the candidates under *Open questions*.

## Step category

`NILD3` is a {ref}`Thin-film deposition <category-deposition>` step of
the *dielectric gap-fill* class. Its nearest relatives in the flow
are the STI fill {ref}`FILOX <step-011>` and the earlier back-end
dielectrics {ref}`PSG <step-089>` and {ref}`NILD2 <step-105>`; its
successors are {ref}`NILD4 <step-126>` and above. What is specific
to this instance is the gap: 0.14 µm wide, 0.36 µm deep — an
{term}`aspect ratio` of about 2.6:1 — between *aluminium* lines that
must stay below roughly 400–450 °C (industry-typical limit for Al–Cu
metallisation[^txt-05]) and that a plasma can charge and damage. The
category page sets out the two routes a 130 nm-era fab had for such
a gap: {term}`HDP-CVD`, with simultaneous sputtering by biased argon
to keep the gap mouth open, and {term}`PECVD` {term}`TEOS` oxide, more
conformal but liable to pinch off above a narrow gap.

## Why this step exists

An inter-metal dielectric does four jobs, and its deposition
decides how well:

* **Insulation without voids.** A void between two 0.14 µm-spaced
  lines is a place where the {ref}`VIME <step-119>` via etch or the
  next metal can find a path, and a moisture trap that corrodes the
  aluminium. Nguyen's review of HDP-CVD explains how the deposition/
  sputter balance fills a re-entrant gap without a
  seam,[^nguyen-1999] and the Applied Materials and Novellus
  patents give production recipes for high-aspect-ratio
  gaps.[^pat-hdp-amat][^pat-hdp-novellus] Novellus's later press
  release still calls HDP "the preferred gapfill dielectric
  technology for advanced geometries".[^lam-speed]
* **Capacitance.** The film's permittivity sets the line-to-line
  and level-to-level capacitance that the PDK's extraction tables
  encode;[^pdk-08] the ITRS 2001 interconnect chapter tracked the
  move from 4.1 oxide to fluorine-doped oxide (κ 3.7) and lower-k
  dielectrics,[^itrs-02] and fluorine-doped oxide by HDP-CVD or
  PECVD was the 130 nm-era way to reach the 3.5 the PDK labels for
  NILD3_C.[^denison-1996][^usami-1993]
* **Mechanical and chemical protection of the metal.** The oxide
  must not crack, must not stress the lines into voiding — Yue,
  Funsten and Taylor described stress-induced voids in aluminium
  interconnects during processing[^yue-1985] — and must not let the
  aluminium form hillocks during deposition, the phenomenon
  Chaudhari analysed,[^chaudhari-1974] which is one reason for the
  TiW cap of {ref}`TIAL6 <step-112>` and for a moderate deposition
  temperature.
* **A polishable overburden.** {ref}`CMPM <step-116>` needs enough
  oxide above the highest metal to reach a flat surface with margin
  for the pattern-density dependence of the polish; the PDK's "Oxide
  Bias for MM1" of 0.6 and "Min pattern density for oxide" of 0.75
  in its assumptions table[^pdk-03] are, on our reading, the fill and
  density controls that keep that overburden uniform.

Without `NILD3` there is nothing to carry metal 2, and metal 1 is
exposed.

## How it is typically performed

An industry-generic inter-metal dielectric deposition over 0.14 µm
aluminium spaces in a 200 mm, 130 nm-era fab (SKY130's recipe is not
public):

1. **Liner.** A thin PECVD oxide (silane or TEOS based) at 350–400 °C
   (industry-typical[^txt-05][^raupp-1992]) over the metal, deposited
   without high-energy ion bombardment so that the aluminium and the
   gate oxides beneath its antennas are not charged; Hwang and
   Giapis explained the charging mechanism during HDP oxide
   deposition,[^hwang-1998] and Byun et al. how a liner and a modified
   HDP recipe reduce the damage.[^byun-2005] Whether the PDK's
   0.030 µm "NILD3_C"[^pdk-04] is such a liner is an inference.
2. **Gap fill by HDP-CVD.** SiH₄/O₂/Ar in an inductively coupled
   plasma with RF bias on the wafer, at a few mTorr and a
   sputter-to-deposition ratio tuned so that the argon sputtering
   keeps the mouth of each 0.14 µm gap open until it fills from the
   bottom.[^nguyen-1999][^pat-hdp-novellus][^pat-hdp-amat] The wafer is
   heated by the plasma; backside helium and a cooled chuck hold it
   at a temperature compatible with aluminium. SiF₄ can be added for
   a fluorinated film.[^denison-1996] Lieberman and Lichtenberg treat
   the ion-bombardment physics.[^lieberman-2005] SkyWater lists
   "Lam/Novellus High Density Plasma (HDP) doped and phos doped with
   sputter etch",[^skw-01] and a maintenance-page photograph names "a
   Novellus high density plasma tool".[^skw-07]
3. **Gap fill by PECVD TEOS (alternative).** TEOS/O₂ plasma oxide at
   about 400 °C,[^raupp-1992][^wiki-teos] in a deposition–etch–deposition
   sequence that etches back the overhang between steps; more
   conformal than silane oxide but at 2.6:1 it needs the etch-back to
   avoid a seam ({ref}`category-deposition`). SkyWater's "PECVD TEOS,
   C2 and Producer"[^skw-01] is the capability.
4. **Overburden.** After the gaps are full, deposition continues —
   HDP or a faster PECVD TEOS cap — until the oxide over the metal is
   thick enough for the polish; several hundred nanometres of
   overburden is typical (industry-typical value[^txt-05]). The
   finished, polished and capped dielectric above metal 1 is the
   0.27 µm via-1 height of the PDK.[^pdk-04]
5. **Chamber clean.** NF₃ remote-plasma clean between wafers or lots.
6. **Metrology.** Thickness and refractive index by ellipsometry on
   monitors and on test pads; stress by wafer bow; gap-fill by
   cross-section SEM on dense metal-1 arrays; charging damage by
   antenna test structures at {term}`e-test`; particles.

## Machines typically used

* **HDP-CVD system**, 200 mm: Novellus SPEED,[^novellus-history][^lam-speed]
  Applied Materials Ultima HDP-CVD,[^pat-hdp-amat] Lam/Trikon
  ({ref}`category-deposition`).
* **PECVD TEOS system**: Applied Materials Producer / Centura DxZ,[^amat-10k]
  Novellus Concept One/Two, Sequel.[^novellus-history]
* **Ellipsometer**, **stress gauge**, **cross-section SEM**.

## Machines likely used at SkyWater

* **Lam/Novellus HDP-CVD.** SkyWater lists "Lam/Novellus High Density
  Plasma (HDP) doped and phos doped with sputter etch"[^skw-01] and
  its maintenance page names "a Novellus high density plasma
  tool".[^skw-07] Strength: **strong** for the tool class; the
  assignment to this step is an **inference** from the gap geometry,
  and the model (SPEED is the Novellus HDP product[^novellus-history])
  is not public.
* **PECVD TEOS "C2 and Producer".**[^skw-01] Strength: strong for
  existence; on our reading the liner and/or the overburden could
  be deposited here.
* **PECVD silane oxide "C1"**[^skw-01] as a liner candidate (weak
  for assignment).

## Resources required

* **Silane, oxygen and argon** for HDP-CVD;[^nguyen-1999] **SiF₄** if
  the film is fluorinated;[^denison-1996] **TEOS and oxygen** (with
  helium or nitrogen carrier) for PECVD TEOS.[^wiki-teos] Gas
  suppliers per SkyWater's filings.[^sec-01]
* **Helium** for backside cooling; **NF₃** for the chamber clean.
* **Chamber consumables** — ceramic domes, coils, showerheads, liners.
* **Monitor wafers** for thickness, index and stress.

## Related steps and cross-references

* Previous: {ref}`MM1E <step-114>` (the lines it buries). Next:
  {ref}`CMPM <step-116>` (the polish), then {ref}`NCAPOX3 <step-117>`
  (the cap) and {ref}`VIM <step-118>`.
* The dielectric below: {ref}`NILD2 <step-105>`; the same operation
  at the next levels: {ref}`NILD4 <step-126>` and above.
* The other gap fills of the flow: {ref}`FILOX <step-011>`,
  {ref}`PSG <step-089>`.
* Category page: {ref}`Thin-film deposition <category-deposition>`.

## References

### Cross-check

* SkyWater PDK, *Process stack diagram* — "NILD3 K=4.5", "NILD3_C
  K=3.5", 0.030 µm liner label, via1 0.27 µm, met1 and met2 bottom
  levels.[^pdk-04]
* SkyWater PDK, *Periphery rules* — m1.1, m1.2 0.140 µm.[^pdk-periph]
* SkyWater PDK, *Criteria & Assumptions* — "Oxide Bias for MM1", "Min
  pattern density for oxide".[^pdk-03]
* SkyWater PDK, *Parasitic Layout Extraction* — the capacitance
  tables the film feeds.[^pdk-08]
* SkyWater, *Facilities & Capabilities* — HDP with sputter etch;
  PECVD TEOS C2 and Producer; PECVD silane oxide C1.[^skw-01]
* SkyWater, *A Day in the Life of a SkyWater Maintenance Technician*
  — "a Novellus high density plasma tool".[^skw-07]
* Novellus / Lam Research, SPEED Max press release — HDP as the
  preferred gap-fill technology.[^lam-speed]
* Applied Materials, Form 10-K (2003) — the Producer platform.[^amat-10k]

### High-level understanding

* Wikipedia, *Plasma-enhanced chemical vapor deposition*, *Tetraethyl
  orthosilicate*.[^wiki-pecvd][^wiki-teos]
* Wolf, *Silicon Processing for the VLSI Era*, vol. 4 — inter-metal
  dielectrics and gap fill at the deep-submicron nodes.[^txt-05]
* Seshan (ed.), *Handbook of Thin Film Deposition* — CVD and HDP-CVD
  dielectric equipment.[^seshan-2012]

### Deep dive

* Nguyen (IBM), *IBM J. Res. Dev.* 1999 — HDP-CVD of silicon-based
  dielectrics: reactor, film properties, gap-fill mechanism.[^nguyen-1999]
* Papasouliotis et al. (Novellus/IBM), US 6,030,881 — a
  high-throughput HDP-CVD process for high-aspect-ratio
  structures.[^pat-hdp-novellus]
* Tan, Li and Zygmunt (Applied Materials), US 6,914,016 — multi-step
  HDP-CVD deposition/etch for high-aspect-ratio gaps.[^pat-hdp-amat]
* Denison, Barbour and Burkhart, *JVST A* 1996 — fluorine-doped SiO₂
  as a low-permittivity inter-metal dielectric.[^denison-1996]
* Usami, Shimokawa and Yoshimaru (NEC), SSDM 1993 — a fluorine-doped
  oxide interlayer.[^usami-1993]
* Hwang and Giapis, P2ID 1998 — charging damage during interlevel
  oxide deposition in high-density plasma tools.[^hwang-1998]
* Byun et al. (Samsung), ICICDT 2005 — reducing plasma damage during
  HDP inter-metal dielectric deposition.[^byun-2005]
* Yue, Funsten and Taylor, IRPS 1985 — stress-induced voids in
  aluminium interconnects.[^yue-1985]
* Chaudhari (IBM), *J. Appl. Phys.* 1974 — hillock growth in thin
  films.[^chaudhari-1974]
* Raupp, Cale and Hey, *JVST B* 1992 — PECVD TEOS oxide kinetics and
  step coverage.[^raupp-1992]
* Vassiliev, *Electrochem. Solid-State Lett.* 1999 — gap-fill of
  HDP-CVD phosphosilicate glass, the doped variant SkyWater
  lists.[^vassiliev-1999]
* Lieberman and Lichtenberg, *Principles of Plasma Discharges and
  Materials Processing* — ion bombardment in plasma deposition.[^lieberman-2005]
* ITRS 2001, *Interconnect* — dielectric permittivity by
  generation.[^itrs-02]

## Open questions

* The route (HDP-CVD, PECVD TEOS with etch-back, or a combination),
  the liner, the deposited thickness and whether the film is
  fluorinated are not public.
* What the PDK's "NILD3_C" (k 3.5, 0.030 µm)[^pdk-04] represents — a
  liner, a cap, or a modelling construct — is not public; the
  extraction tables treat it as a separate dielectric.
* Why the NILD3 permittivity is labelled 4.5[^pdk-04] rather than the
  4.0–4.2 of the other inter-metal oxides is not public.
* The tool model behind SkyWater's "Lam/Novellus High Density
  Plasma" entry[^skw-01] is not public.

<!-- footnotes -->

[^pdk-03]: SkyWater PDK Authors, *Criteria & Assumptions*, SkyWater
    SKY130 PDK documentation.
    <https://skywater-pdk.readthedocs.io/en/main/rules/assumptions.html>
[^pdk-04]: SkyWater PDK Authors, *metal_stack.svg* (process stack
    diagram), google/skywater-pdk repository.
    <https://raw.githubusercontent.com/google/skywater-pdk/main/docs/_static/metal_stack.svg>
[^pdk-08]: SkyWater PDK Authors, *Parasitic Layout Extraction* page
    (resistance and capacitance tables), SkyWater SKY130 PDK
    documentation. <https://skywater-pdk.readthedocs.io/en/main/rules/rcx.html>
[^pdk-periph]: SkyWater PDK Authors, *Periphery rules*, SkyWater SKY130
    PDK documentation.
    <https://skywater-pdk.readthedocs.io/en/main/rules/periphery.html>
[^skw-01]: SkyWater Technology, *Facilities & Capabilities*, accessed
    2026-08-30. <https://www.skywatertechnology.com/manufacturing/facilities-capabilities/>
[^skw-07]: SkyWater Technology, *A Day in the Life of a SkyWater
    Maintenance Technician*, 2023-12-14.
    <https://www.skywatertechnology.com/a-day-in-the-life-of-a-skywater-maintenance-technician/>
[^sec-01]: SkyWater Technology, Inc., Form S-1 (registration statement),
    filed 2021-03-22.
    <https://www.sec.gov/Archives/edgar/data/1819974/000119312521089687/d26688ds1.htm>
[^lam-speed]: Novellus Systems (Lam Research newsroom), *Novellus'
    SPEED Max HDP-CVD Dielectric Gapfill System Extends STI Application
    to 32nm*, press release, 2009-10-05.
    <https://newsroom.lamresearch.com/2009-10-05-NOVELLUS-SPEED-R-MAX-HDP-CVD-DIELECTRIC-GAPFILL-SYSTEM-EXTENDS-STI-APPLICATION-TO-32nm>
[^novellus-history]: Encyclopedia.com, *Novellus Systems, Inc.*
    (company history: Concept One/Two, Sequel, SPEED, Altus).
    <https://www.encyclopedia.com/books/politics-and-business-magazines/novellus-systems-inc>
[^amat-10k]: Applied Materials, Inc., Form 10-K for fiscal 2003
    (platform descriptions: Centura, Endura, Endura SL, Producer).
    <https://www.sec.gov/Archives/edgar/data/6951/000089161804000093/f95058e10vk.htm>
[^pat-hdp-novellus]: G. D. Papasouliotis, A. B. Chakravarti, R. A.
    Conti, L. Economikos and P. A. Van Cleemput (Novellus Systems /
    International Business Machines), *High throughput chemical vapor
    deposition process capable of filling high aspect ratio
    structures*, US 6,030,881 A, granted 2000-02-29.
    <https://patents.google.com/patent/US6030881A/en>
[^pat-hdp-amat]: Z. Tan, D. Li and W. Zygmunt (Applied Materials),
    *HDP-CVD deposition process for filling high aspect ratio gaps*,
    US 6,914,016 B2, granted 2005-07-05.
    <https://patents.google.com/patent/US6914016B2/en>
[^wiki-pecvd]: Wikipedia, *Plasma-enhanced chemical vapor deposition*.
    <https://en.wikipedia.org/wiki/Plasma-enhanced_chemical_vapor_deposition>
[^wiki-teos]: Wikipedia, *Tetraethyl orthosilicate*.
    <https://en.wikipedia.org/wiki/Tetraethyl_orthosilicate>
[^txt-05]: S. Wolf, *Silicon Processing for the VLSI Era, Vol. 4:
    Deep-Submicron Process Technology*, Lattice Press, 2002,
    ISBN 978-0-9616721-7-1. <https://openlibrary.org/isbn/9780961672171>
[^seshan-2012]: K. Seshan (ed.), *Handbook of Thin Film Deposition*,
    3rd ed., William Andrew, 2012, ISBN 978-1-4377-7873-1.
    <https://openlibrary.org/isbn/9781437778731>
[^nguyen-1999]: S. V. Nguyen, "High-density plasma chemical vapor
    deposition of silicon-based dielectric films for integrated
    circuits", *IBM Journal of Research and Development* **43**(1.2),
    109–126 (1999). <https://doi.org/10.1147/rd.431.0109>
[^denison-1996]: D. R. Denison, J. C. Barbour and J. H. Burkhart, "Low
    dielectric constant, fluorine-doped SiO₂ for intermetal
    dielectric", *Journal of Vacuum Science & Technology A* **14**(3),
    1124–1126 (1996). <https://doi.org/10.1116/1.580280>
[^usami-1993]: T. Usami, K. Shimokawa and M. Yoshimaru, "Low Dielectric
    Constant Interlayer Using Fluorine Doped Silicon Oxide", *Extended
    Abstracts of the 1993 International Conference on Solid State
    Devices and Materials*, S-II-9 (1993).
    <https://doi.org/10.7567/SSDM.1993.S-II-9>
[^hwang-1998]: G. S. Hwang and K. P. Giapis, "Mechanism of charging
    damage during interlevel oxide deposition in high-density plasma
    tools", *Proc. 1998 3rd International Symposium on Plasma
    Process-Induced Damage (P2ID)*, pp. 164–167.
    <https://doi.org/10.1109/PPID.1998.725600>
[^byun-2005]: K.-M. Byun, D.-H. Kim, Y.-W. Cha, S.-H. Lee et al.,
    "Reduction of plasma-induced damage during intermetal dielectric
    deposition in high-density plasma", *Proc. 2005 International
    Conference on Integrated Circuit Design and Technology (ICICDT)*,
    pp. 99–102. <https://doi.org/10.1109/ICICDT.2005.1502601>
[^yue-1985]: J. T. Yue, W. P. Funsten and R. V. Taylor, "Stress
    Induced Voids in Aluminum Interconnects During IC Processing",
    *23rd International Reliability Physics Symposium* (1985),
    pp. 126–137. <https://doi.org/10.1109/IRPS.1985.362087>
[^chaudhari-1974]: P. Chaudhari, "Hillock growth in thin films",
    *Journal of Applied Physics* **45**(10), 4339–4346 (1974).
    <https://doi.org/10.1063/1.1663054>
[^raupp-1992]: G. B. Raupp, T. S. Cale and H. P. W. Hey, "The role of
    oxygen excitation and loss in plasma-enhanced deposition of silicon
    dioxide from tetraethylorthosilicate", *Journal of Vacuum Science &
    Technology B* **10**(1), 37–45 (1992).
    <https://doi.org/10.1116/1.586361>
[^vassiliev-1999]: V. Y. Vassiliev, "Properties and Gap-Fill Capability
    of HPD-CVD Phosphosilicate Glass Films for Subquarter-Micrometer
    ULSI Device Technology", *Electrochemical and Solid-State Letters*
    **3**(2), 80 (1999). <https://doi.org/10.1149/1.1390964>
[^lieberman-2005]: M. A. Lieberman and A. J. Lichtenberg, *Principles
    of Plasma Discharges and Materials Processing*, 2nd ed., Wiley,
    2005, ISBN 978-0-471-72001-0. <https://doi.org/10.1002/0471724254>
[^itrs-02]: International Technology Roadmap for Semiconductors, *2001
    Edition: Interconnect*.
    <https://www.semiconductors.org/wp-content/uploads/2018/08/2001Interconnect.pdf>
