Repository: mithro/sky130-process-tech

# SKY130 Process Technology — a step-by-step manufacturing reference

This project documents, step by step, how the SKY130 130 nm CMOS process
technology is manufactured. SKY130 is the open-source process design kit
(PDK) released by SkyWater Technology and Google in 2020; it is derived
from the Cypress Semiconductor "S8" 130 nm process and is fabricated on
200 mm wafers at SkyWater's Bloomington, Minnesota fab (see the
[SkyWater PDK documentation](https://skywater-pdk.readthedocs.io/) and
[SkyWater Technology](https://www.skywatertechnology.com/)).

The aim is to be the most comprehensive public reference on how a
mass-produced 130 nm process is set up — using SKY130 as the worked

File: docs/steps/124-mm2.md
(step-124)=
# Step 124 — MM2: Metal2 mask

| | |
|---|---|
| **Step number** | 124 of 171[^steps-sheet] |
| **Step code** | `MM2` |
| **Category** | {ref}`Photolithography (mask step) <category-lithography>` |
| **Phase** | {term}`BEOL` — via 1, metal 2, via 2 |
| **Previous step** | {ref}`TIAL12 <step-123>` |
| **Next step** | {ref}`MM2E <step-125>` |

:::{admonition} At a glance
:class: at-a-glance

* **Does:** coats, exposes and develops a resist that remains wherever
  the layout draws `met2`, for {ref}`MM2E <step-125>` to etch.
* **Why:** metal 2 is the second wiring level and, in standard-cell
  logic, the first that carries the block-level routing over the cells.
* **Public numbers:** width and spacing 0.140 µm (m2.1, m2.2), a
  0.28 µm pitch;[^pdk-periph] the stack 0.36 µm in all.[^pdk-04]
* **Likely SkyWater tool:** ASML {term}`DUV` stepper or scanner — **strong**
  for existence; **inference** for the assignment of metal 2 to
  DUV.[^skw-01]
* **Not public:** the exposure tool, {term}`NA`, illumination, {term}`reticle` type,
  resist and BARC, the alignment targets, and which refractory film the
  cap is (→ Open questions).
:::

## What this step is

`MM2` is the metal-2 lithography. On the blanket metal-2 stack of
{ref}`TIAL12 <step-123>` a resist is coated, exposed and developed so
that resist remains wherever the layout draws `met2` (GDS 69:20,
"Metal 2"[^pdk-06]) and is cleared everywhere else; the exposed metal
is removed at {ref}`MM2E <step-125>`. The PDK's mask table lists
"Metal 2, MM2" as used in SKY130,[^pdk-05] so the step code is the
mask name. Like {ref}`MM1 <step-113>` it prints *lines* — the resist
is the positive image of the wiring — and its rules are the same as
metal 1's.

:::{figure} /_static/figures/beol-124-mm2.svg
:alt: Two cross-sections of the upper films, one above the other, cut off at the bottom. Before the step a flat blanket of three films, a thick silver one between two thin purple ones, covers a pale oxide with two small tungsten plugs in it, over buried metal lines. After it three violet resist lines stand on the blanket, two of them over the plugs.
:width: 560px
:name: fig-beol-124-mm2

Before, the blanket metal-2 stack on the polished via level; after, the resist lines of the metal-2 mask: one over each via, enclosing it, and one over the left of the slice with no via under it; the right-hand line runs on past the edge of the slice. The PDK's metal-2 lines are at least 0.140 µm wide and 0.140 µm apart (m2.1, m2.2) and enclose a via by 0.055 µm (m2.4);[^pdk-periph] the layout is an illustrative choice, and neither the lines nor the resist are drawn to scale. Which refractory films the bottom and the cap of the stack are is not public (the overview of the metal cap sets out the two readings, and the figure does not choose). The lower part of the slice is cut off: the drawing starts inside the inter-level oxide under metal 1. The bottom film of the stack, the via plugs and their liners, the oxides and the metal-1 lines with their contact plugs are drawn but not labelled. Not to scale.
:::

### What the public record shows

The periphery rules give:[^pdk-periph]

| Rule | Constrains | Value |
|---|---|---:|
| m2.1 | "Width of metal 2" | 0.140 µm |
| m2.2 | "Spacing of metal 2 to metal 2" — a 0.28 µm pitch | 0.140 µm |
| m2.3a, m2.3b | to or from "huge_met2" features | 0.280 µm |
| m2.6 | a minimum area | 0.0676 µm² |
| m2.7 | a minimum hole area | 0.140 µm² |
| m2.4 | enclosure of the via-1 plugs beneath it | 0.055 µm |
| m2.5 | enclosure of the via-1 plugs on one of two adjacent sides | 0.085 µm |
| via2.4, via2.5 | enclosure of the via-2 plugs that will later land on it | 0.040 µm and 0.085 µm |
| m2.pd.1 | a minimum oxide pattern density, checked in 700 µm windows | 0.7 |

The layer also carries a `cmm2 waffleDrop` fill
algorithm.[^pdk-periph] The minimum-CD table repeats 0.14/0.14 µm as
`MM2CD`/`MM2CDSP`.[^pdk-03]

The film under the resist is, per the
2013 Cypress report for S8TNV-5R at this fab, a 300 Å TiW cap over
3 200 Å of Al–0.5%Cu on 100 Å Ti,[^cyp-qtp-113005] 0.36 µm in
all.[^pdk-04] On the stack qualified in 2013–2014 it is a 500 Å TiN cap
over 90 Å of titanium instead[^cyp-qtp-123907]
({ref}`overview-metal-cap`). Either way it is flat: the via plugs were polished level at
{ref}`WCMP3 <step-122>`.

## Step category

`MM2` is a {ref}`Photolithography (mask step) <category-lithography>`
step of the *critical line-and-space* type, printed on metal — the
same class as {ref}`MM1 <step-113>`, which sets out the imaging
argument in full.

**Specific to this step:**

* At 0.14 µm on a 248 nm tool of NA 0.70 (ASML's PAS
  5500/750E[^asml-750e]) the process factor is
  {math}`k_1 = 0.14 \times 0.70 / 0.248 \approx 0.40`, at the
  production boundary the category page quotes,[^wiki-litho] and only
  NA 0.80[^asml-800] lifts it to 0.45.
* The ITRS 2001 lithography chapter
  lists "248 nm + PSM" and "193 nm" as the exposure options for the
  130 nm node, noting that "only 248 nm lithography has a mature
  infrastructure".[^itrs-03]
* We infer that `MM2` is exposed on
  the "ASML DUV stepper" or "ASML DUV scanner" SkyWater
  lists,[^skw-01] with a chemically amplified resist and some
  combination of off-axis illumination, {term}`OPC` and possibly a
  {term}`PSM` (inference from the geometry).

What differs from metal 1
is the registration target — buried tungsten vias rather than
contacts — and the surface below the metal, which is now a via level
with plugs the polish may have recessed. (A topography of a few
nanometres at most, on our reading, and invisible to the exposure.)

## Why this step exists

Metal 2 is the second wiring level and, in standard-cell logic, the
first that carries the block-level routing over the cells; its pattern
fixes:

* **Line width and space.** At 0.14 µm the printed width sets the
  resistance (125 mΩ/sq for the level[^pdk-08]) and the
  {term}`electromigration` current limit of every metal-2 wire — a limit that
  the tungsten vias at each end raise for short segments, the
  short-length effect discussed at {ref}`TIAL12 <step-123>`.

  The
  space sets the capacitance to neighbours and the gap that
  {ref}`NILD4 <step-126>` must fill. Through-pitch behaviour, line-end
  shortening and corner rounding are the low-{math}`k_1` problems
  {term}`OPC` corrects.[^wiki-opc][^cheng-2002][^brunner-1997]
* **Overlay to the vias.** With 0.055 µm enclosure of `via` (m2.4)
  and 0.085 µm on one of two adjacent sides (m2.5),[^pdk-periph] the
  registration of this layer to {ref}`VIM <step-118>` is looser than
  metal 1's 0.030 µm to its contacts.

  A metal-2 line that misses
  its via leaves the plug top exposed to the {ref}`MM2E <step-125>`
  etch and the {ref}`NILD4 <step-126>` dielectric. Levinson's
  book has a chapter on {term}`overlay`.[^levinson-2005]
* **Reflectivity control.** The refractory cap — TiW or
  TiN[^cyp-qtp-113005][^cyp-qtp-123907] — is a partial anti-reflective
  layer. This is the role Rocke and Schneegans documented for refractory caps
  on aluminium[^rocke-1988] and Chen, Chen and Tsou for a sputtered
  TiN cap in back-end lithography.[^chen-1991-tin]

  A {term}`BARC`
  under the resist is the usual further step; Brunner's swing-curve
  analysis is the basis for choosing it.[^brunner-1991]
* **Resist–substrate compatibility.** Chemically amplified resists
  are poisoned by basic and nitrogen-bearing surfaces:
  Sturtevant et al., Mori et al. and Chun, Bok and Baik document the
  footing and scumming,[^sturtevant-1994][^mori-1996][^chun-1996] and
  an organic BARC over the cap isolates the resist (inference from
  practice).
* **Fill for the polish.** The `cmm2` waffle-drop fill and the 0.7
  oxide-density rule[^pdk-periph] exist for {ref}`CMPM2 <step-127>`,
  and are printed here.

Without `MM2` there would be no pattern for {ref}`MM2E <step-125>` to
transfer, and metal 2 would remain a short-circuiting sheet.

## How it is typically performed

*An industry-generic 248 nm metal-line lithography sequence for a
200 mm, 130 nm-era fab (SKY130's is not public); {ref}`MM1 <step-113>`
describes the shared steps at greater length.*

1. **Surface preparation.** The wafer comes straight from the {term}`PVD`
   cluster.

   A dehydration bake and, without {term}`HMDS` (which is for
   oxide, as at {ref}`MM1 <step-113>`), an organic {term}`BARC` spun and
   baked to a thickness chosen from the swing-curve minimum over the
   cap, whose optical constants differ between the two candidate
   films.[^brunner-1991][^wiki-arc] An inorganic SiON BARC is the
   alternative but needs its own etch and can foot the
   resist.[^yamanaka-1999][^lin-2001]
2. **Resist coat.** A positive 248 nm chemically amplified
   resist[^ito-2005][^wallraff-1999] at a few hundred nanometres; the
   PDK's nominal 1.14 µm[^pdk-03] is an antenna-rule assumption.
   Chemically amplified resists are degraded by airborne amines, so
   the track environment must exclude them between coat and
   {term}`PEB` (industry practice[^hinsberg-1992]); SkyWater does not
   say how its tracks are filtered.
3. **Exposure.** KrF at NA 0.7–0.8 with annular or quadrupole
   off-axis illumination[^shiraishi-1992] and OPC on the
   reticle;[^wiki-opc][^wong-2001] an alternating or attenuated PSM is
   a further option for the densest lines.[^levenson-1982][^wiki-psm]
   Which resolution-enhancement techniques SKY130 uses is not public.
4. **Post-exposure bake and develop.** {term}`PEB`, 2.38 % (0.26 N) TMAH
   develop, rinse and dry.[^txt-02]
5. **Alignment.** To the {ref}`VIM <step-118>` via layer, and through
   it to {ref}`MM1 <step-113>`, on box-in-box or grating targets
   (industry practice; which SKY130 does is not public). The
   via targets are tungsten squares in oxide under the metal stack,
   read through the metal by the alignment sensor's topography
   signal or by using metal-1 targets directly (industry practice;
   which SKY130 does is not public).
6. **Inspection and metrology.** Line CD by {term}`CD-SEM` at several
   pitches; overlay on the KLA 5200/5300/Archer class;[^skw-01]
   after-develop inspection for bridging and missing lines; dose and
   focus tracked by Ausschnitt's method.[^ausschnitt-1999] Rework is
   possible because no etch has yet happened.

## Machines typically used

* **{ref}`DUV (KrF, 248 nm) stepper or scanner <machine-duv-krf-stepper>`**, 200 mm: ASML PAS 5500/750E, /800
  or /850,[^asml-750e][^asml-800] Nikon NSR-S204B,[^nikon-s204b] Canon
  FPA-5000ES ({ref}`category-lithography`).
* **{ref}`Coat/develop track <machine-coat-develop-track>`** with BARC and PEB modules (TEL
  ACT/Lithius,[^tel-act] DNS, Sokudo).
* **{ref}`CD-SEM <machine-cd-sem-overlay-metrology>`**, **overlay tool**, **{ref}`after-develop inspection <machine-defect-inspection>`**.

## Machines likely used at SkyWater

* **ASML DUV stepper / DUV scanner**
  - *SkyWater says:* lists both.[^skw-01]
  - *Tool exists:* **strong** for existence.
  - *Runs this step:* **inference** for the
    assignment of metal 2 to DUV, from the 0.14 µm rules and the exposure
    options ITRS 2001 lists for the 130 nm node's critical
    layers.[^itrs-03]

  The model and its NA are not public.
* **Tracks — DNS 80B, Sokudo RF3, TEL ProZ Lithius**[^skw-01]
  - *Tool exists:* strong for existence.
* **CD — AMAT Verity, VeraSEM; overlay — KLA 5200/5300/Archer**[^skw-01]
  - *Tool exists:* strong for existence (SkyWater statement).
  - *Runs this step:* use at this
    mask is an inference.

## Resources required

* **248 nm positive chemically amplified photoresist** ({ref}`lithography materials <material-lithography-materials>`; suppliers
  named in SkyWater's 2021 S-1: Dow, JSR, Tokyo Ohka Kogyo[^sec-01]).
* **Organic BARC** for metal, **2.38 % (0.26 N) TMAH developer** (the 2021
  S-1 names "Air Products & Chemicals, Inc., Moses Lake" for
  developer[^sec-01]), edge-bead remover, rinse solvents, {ref}`DI water <material-ultrapure-water>` and
  {ref}`nitrogen <material-process-gases>`.[^txt-02]
* **The MM2 reticle**, generated from the drawn `met2` layer (69:20)
  with its `cmm2` fill,[^pdk-06][^pdk-periph] on our reading with OPC
  and possibly phase shifting.
* **KrF laser gas** for the exposure tool.

## Related steps and cross-references

* Previous: {ref}`TIAL12 <step-123>` (the stack).
* Next:
  {ref}`MM2E <step-125>` (the etch, which on our reading includes
  the strip).
* Depends on: the vias it must enclose, {ref}`VIM <step-118>`.
* Feeds: the dielectric
  that fills its spaces, {ref}`NILD4 <step-126>`; the vias that land
  on it, {ref}`VIM2 <step-129>`.
* Same category: the other metal masks,
  {ref}`MM1 <step-113>` (where the imaging is discussed in full),
  {ref}`MM3 <step-139>`, {ref}`MM4 <step-154>`, {ref}`MM5 <step-162>`.
* Mask: {ref}`MM2 <mask-mm2>` — the mask's layers, plates,
  renders and design rules; previous mask, {ref}`VIM <step-118>`; next mask,
  {ref}`VIM2 <step-129>`.
* Category page: {ref}`Photolithography (mask step) <category-lithography>`.

## References

### Cross-check

* [SkyWater PDK, *Masks*](<https://skywater-pdk.readthedocs.io/en/main/rules/masks.html>) — "Metal 2, MM2".[^pdk-05]
* [SkyWater PDK, *Layers Reference*](<https://skywater-pdk.readthedocs.io/en/main/rules/layers.html>) — `met2` 69:20.[^pdk-06]
* [SkyWater PDK, *Periphery rules*](<https://skywater-pdk.readthedocs.io/en/main/rules/periphery.html>) — m2.1–m2.7, m2.pd.1, via2.4,
  via2.5, the `cmm2` waffle-drop check.[^pdk-periph]
* [SkyWater PDK, *Criteria & Assumptions*](<https://skywater-pdk.readthedocs.io/en/main/rules/assumptions.html>) — `MM2CD`/`MM2CDSP`
  0.14 µm; photoresist 1.14 µm.[^pdk-03]
* [SkyWater PDK, *Process stack diagram*](<https://raw.githubusercontent.com/google/skywater-pdk/main/docs/_static/metal_stack.svg>) — `met2` 0.36 µm.[^pdk-04]
* [SkyWater PDK, *Parasitic Layout Extraction*](<https://skywater-pdk.readthedocs.io/en/main/rules/rcx.html>) — metal 2 125 mΩ/sq.[^pdk-08]
* [Cypress, QTP 113005](<https://www.infineon.com/assets/row/public/documents/10/316/infineon-qtp-113005-64k-serial-non-volatile-sram-product-family-s8-technology-cmi-fab-4-productqualificationreport-en.pdf?fileId=8ac78c8c7d710014017d714bf28311de>) — the S8 metal-2 stack the resist sits on.[^cyp-qtp-113005]
* [SkyWater, *Facilities & Capabilities*](<https://www.skywatertechnology.com/manufacturing/facilities-capabilities/>) — DUV tools, tracks,
  metrology.[^skw-01]
* [SkyWater, Form S-1](<https://www.sec.gov/Archives/edgar/data/1819974/000119312521089687/d26688ds1.htm>) — resist and developer suppliers.[^sec-01]
* ASML, PAS 5500/750E and /800 press releases.[^asml-750e][^asml-800]

### High-level understanding

* Wikipedia, [*Photolithography*](<https://en.wikipedia.org/wiki/Photolithography>), [*Phase-shift mask*](<https://en.wikipedia.org/wiki/Phase-shift_mask>), [*Optical
  proximity correction*](<https://en.wikipedia.org/wiki/Optical_proximity_correction>), [*Anti-reflective coating*](<https://en.wikipedia.org/wiki/Anti-reflective_coating>).[^wiki-litho][^wiki-psm][^wiki-opc][^wiki-arc]
* [Wolf and Tauber, *Silicon Processing for the VLSI Era*, vol. 1](<https://openlibrary.org/isbn/9780961672164>) —
  resist processing on metal.[^txt-02]
* [Wolf, *Silicon Processing for the VLSI Era*, vol. 4](<https://openlibrary.org/isbn/9780961672171>) — DUV
  lithography at the deep-submicron nodes.[^txt-05]
* [Mack, *Fundamental Principles of Optical Lithography*](<https://doi.org/10.1002/9780470723876>) — imaging of
  dense lines, swing curves and BARCs.[^mack-2007]

### Deep dive

* [ITRS 2001, *Lithography*](<https://www.semiconductors.org/wp-content/uploads/2018/08/2001Litho.pdf>) — the 130 nm generation's exposure tools
  and resolution-enhancement needs.[^itrs-03]
* [Shiraishi et al. (Nikon), SPIE 1992](<https://doi.org/10.1117/12.130364>) — off-axis illumination for
  dense lines.[^shiraishi-1992]
* [Levenson, Viswanathan and Simpson, *IEEE TED* 1982](<https://doi.org/10.1109/T-ED.1982.21037>) — the
  phase-shifting mask.[^levenson-1982]
* [Wong, *Resolution Enhancement Techniques in Optical Lithography*](<https://doi.org/10.1117/3.401208>) —
  OAI, PSM and OPC in one text.[^wong-2001]
* Brunner, SPIE 1991, and *IBM J. Res. Dev.* 1997 — swing curves and
  anti-reflection; lens aberrations at low k₁.[^brunner-1991][^brunner-1997]
* [Cheng and Neureuther, SPIE 2002](<https://doi.org/10.1117/12.474526>) — line-end shortening from residual
  aberrations.[^cheng-2002]
* Rocke and Schneegans (Siemens), *JVST B* 1988, and Chen, Chen and
  Tsou, VMIC 1991 — refractory caps as anti-reflective layers on
  aluminium.[^rocke-1988][^chen-1991-tin]
* Sturtevant et al. (IBM), SPIE 1994; Mori et al., SPIE 1996; Chun,
  Bok and Baik, SPIE 1996 — the substrate effect in chemically
  amplified resists.[^sturtevant-1994][^mori-1996][^chun-1996]
* Yamanaka et al. (Hitachi), SPIE 1999, and Lin, Chen and Wang,
  *Microelectron. Eng.* 2001 — inorganic BARCs and resist
  footing.[^yamanaka-1999][^lin-2001]
* [Hinsberg et al. (IBM), SPIE 1992](<https://doi.org/10.1117/12.59723>) — airborne base contamination of
  chemically amplified resists.[^hinsberg-1992]
* Ito, [*Adv. Polym. Sci.*](<https://doi.org/10.1007/b97574>) 2005, and Wallraff and Hinsberg, [*Chem.
  Rev.*](<https://doi.org/10.1021/cr980003i>) 1999 — DUV resist chemistry.[^ito-2005][^wallraff-1999]
* [Ausschnitt, SPIE 1999](<https://doi.org/10.1117/12.350800>) — dose and focus control in
  production.[^ausschnitt-1999]
* [Levinson, *Principles of Lithography*](<https://doi.org/10.1117/3.601520>) — the chapter on
  overlay.[^levinson-2005]

## Open questions

* **Exposure tool and reticle.** The exposure tool, NA, illumination, reticle type (binary with
  OPC, or PSM), resist and BARC for `MM2` are not public; DUV with
  resolution enhancement is an inference from the 0.14 µm/0.14 µm
  rules.
* **Alignment targets.** Which layer's alignment targets `MM2` uses — the via layer, or
  metal 1 through the via oxide — is not public.
* **Cap and BARC.** Whether the cap alone gives adequate reflectivity control or an
  organic BARC is added is not public, and neither is which refractory
  film it is ({ref}`overview-metal-cap`).
* **Resist strip and post-etch clean.** These pages treat the resist strip and post-etch clean as part of
  the {ref}`MM2E <step-125>` etch step.

<!-- footnotes -->

[^pdk-06]: SkyWater PDK Authors, *Layers Reference* and
    `gds_layers.csv`, SkyWater SKY130 PDK documentation.
    <https://skywater-pdk.readthedocs.io/en/main/rules/layers.html>,
    <https://raw.githubusercontent.com/google/skywater-pdk/main/docs/rules/gds_layers.csv>
[^pdk-05]: SkyWater PDK Authors, *Masks* page and `masks.csv`, SkyWater
    SKY130 PDK documentation.
    <https://skywater-pdk.readthedocs.io/en/main/rules/masks.html>,
    <https://github.com/google/skywater-pdk/blob/main/docs/rules/masks.csv>
[^pdk-periph]: SkyWater PDK Authors, *Periphery rules*, SkyWater SKY130
    PDK documentation. <https://skywater-pdk.readthedocs.io/en/main/rules/periphery.html>
[^pdk-03]: SkyWater PDK Authors, *Criteria & Assumptions*, SkyWater
    SKY130 PDK documentation.
    <https://skywater-pdk.readthedocs.io/en/main/rules/assumptions.html>
[^cyp-qtp-113005]: Cypress Semiconductor, *Product Qualification
    Plan, QTP# 113005: 64K Serial Non-Volatile SRAM Product Family, S8
    Technology, CMI (Fab 4)*, document 001-85611 Rev. *A, January
    2013 (copy hosted by Infineon Technologies).
    <https://www.infineon.com/assets/row/public/documents/10/316/infineon-qtp-113005-64k-serial-non-volatile-sram-product-family-s8-technology-cmi-fab-4-productqualificationreport-en.pdf?fileId=8ac78c8c7d710014017d714bf28311de>
[^pdk-04]: SkyWater PDK Authors, *metal_stack.svg* (process stack
    diagram), google/skywater-pdk repository.
    <https://raw.githubusercontent.com/google/skywater-pdk/main/docs/_static/metal_stack.svg>
[^asml-750e]: ASML, *ASML introduces KrF lithography scanner* (PAS
    5500/750E), press release, 2000-04-04.
    <https://www.asml.com/en/news/press-releases/2000/asml-introduces-krf-lithography-scanner-optimized-for>
[^wiki-litho]: Wikipedia, *Photolithography*.
    <https://en.wikipedia.org/wiki/Photolithography>
[^asml-800]: ASML, *ASML introduces new KrF Step & Scan system* (PAS
    5500/800), press release, 2001-01-31.
    <https://www.asml.com/en/news/press-releases/2001/asml-introduces-new-krf-step-and-scan-system-that-extends>
[^itrs-03]: International Technology Roadmap for Semiconductors, *2001
    Edition: Lithography*.
    <https://www.semiconductors.org/wp-content/uploads/2018/08/2001Litho.pdf>
[^skw-01]: SkyWater Technology, *Facilities & Capabilities*, accessed
    2026-08-30. <https://www.skywatertechnology.com/manufacturing/facilities-capabilities/>
[^pdk-08]: SkyWater PDK Authors, *Parasitic Layout Extraction* page
    (sheet-resistance table), SkyWater SKY130 PDK documentation.
    <https://skywater-pdk.readthedocs.io/en/main/rules/rcx.html>
[^wiki-opc]: Wikipedia, *Optical proximity correction*.
    <https://en.wikipedia.org/wiki/Optical_proximity_correction>
[^cheng-2002]: M. Cheng and A. R. Neureuther, "Effects of residual
    aberrations on line-end shortening in 193-nm lithography", *Proc.
    SPIE* **4691**, Optical Microlithography XV, 1421 (2002).
    <https://doi.org/10.1117/12.474526>
[^brunner-1997]: T. A. Brunner, "Impact of lens aberrations on optical
    lithography", *IBM Journal of Research and Development* **41**(1.2),
    57–67 (1997). <https://doi.org/10.1147/rd.411.0057>
[^levinson-2005]: H. J. Levinson, *Principles of Lithography*, 2nd ed.,
    SPIE Press, 2005, ISBN 978-0-8194-5660-1.
    <https://doi.org/10.1117/3.601520>
[^rocke-1988]: M. Rocke and M. Schneegans, "Titanium nitride for
    antireflection control and hillock suppression on aluminum silicon
    metallization", *Journal of Vacuum Science & Technology B* **6**(4),
    1113–1115 (1988). <https://doi.org/10.1116/1.584306>
[^chen-1991-tin]: S. Chen, C. L. Chen and S. Tsou, "Sputtered TiN
    performance as an anti-reflective coating in backend sub-µm i-line
    lithography process", *Proc. Eighth International IEEE VLSI
    Multilevel Interconnection Conference (VMIC 1991)*, pp. 393–395.
    <https://doi.org/10.1109/VMIC.1991.153035>
[^brunner-1991]: T. A. Brunner, "Optimization of optical properties of
    resist processes", *Proc. SPIE* **1466**, 297–308 (1991).
    <https://doi.org/10.1117/12.46410>
[^sturtevant-1994]: J. L. Sturtevant, S. J. Holmes, S. E. Knight,
    D. Poley, P. A. Rabidoux, L. K. Somerville, T. L. McDevitt and
    A. Stamper, "Substrate contamination effects in the processing of
    chemically amplified DUV photoresists", *Proc. SPIE* **2197**,
    Optical/Laser Microlithography VII, 770–780 (1994).
    <https://doi.org/10.1117/12.175469>
[^mori-1996]: S. Mori, T. Watanabe, K. Adachi, T. Fukushima, K. Uda
    and Y. Sato, "Substrate effect in chemically amplified resist",
    *Proc. SPIE* **2724**, Advances in Resist Technology and Processing
    XIII, 131 (1996). <https://doi.org/10.1117/12.241812>
[^chun-1996]: J.-S. Chun, C.-K. Bok and K.-H. Baik, "Reduction of
    substrate dependency of chemically amplified resist", *Proc. SPIE*
    **2724**, Advances in Resist Technology and Processing XIII, 92
    (1996). <https://doi.org/10.1117/12.241877>
[^wiki-arc]: Wikipedia, *Anti-reflective coating*.
    <https://en.wikipedia.org/wiki/Anti-reflective_coating>
[^yamanaka-1999]: R. Yamanaka, T. Hattori, T. Mine, K. T. Hattori,
    T. P. Tanaka and T. Terasawa, "Suppression of resist pattern
    deformation on SiON bottom antireflective layer in deep-UV
    lithography", *Proc. SPIE* **3678**, Advances in Resist Technology
    and Processing XVI, 198 (1999). <https://doi.org/10.1117/12.350202>
[^lin-2001]: C. H. Lin, H. L. Chen and L. A. Wang, "A study on
    adhesion and footing issues of HMDSO films as bottom antireflective
    coating for deep UV lithographies", *Microelectronic Engineering*
    **57–58**, 555–561 (2001).
    <https://doi.org/10.1016/S0167-9317(01)00501-9>
[^ito-2005]: H. Ito, "Chemical Amplification Resists for
    Microlithography", *Advances in Polymer Science* **172**, 37–245
    (2005). <https://doi.org/10.1007/b97574>
[^wallraff-1999]: G. M. Wallraff and W. D. Hinsberg, "Lithographic
    Imaging Techniques for the Formation of Nanoscopic Features",
    *Chemical Reviews* **99**(7), 1801–1822 (1999).
    <https://doi.org/10.1021/cr980003i>
[^hinsberg-1992]: W. D. Hinsberg, S. A. MacDonald, N. J. Clecak and
    C. D. Snyder, "Quantitation of airborne chemical contamination of
    chemically amplified resists using radiochemical analysis", *Proc.
    SPIE* **1672**, Advances in Resist Technology and Processing IX, 24
    (1992). <https://doi.org/10.1117/12.59723>
[^shiraishi-1992]: N. Shiraishi, S. Hirukawa, Y. Takeuchi and
    N. Magome, "New imaging technique for 64M-DRAM", *Proc. SPIE*
    **1674**, Optical/Laser Microlithography V, 741 (1992).
    <https://doi.org/10.1117/12.130364>
[^wong-2001]: A. K.-K. Wong, *Resolution Enhancement Techniques in
    Optical Lithography*, SPIE Tutorial Texts TT47, SPIE Press, 2001,
    ISBN 978-0-8194-7881-8. <https://doi.org/10.1117/3.401208>
[^levenson-1982]: M. D. Levenson, N. S. Viswanathan and R. A. Simpson,
    "Improving resolution in photolithography with a phase-shifting
    mask", *IEEE Transactions on Electron Devices* **29**(12),
    1828–1836 (1982). <https://doi.org/10.1109/T-ED.1982.21037>
[^wiki-psm]: Wikipedia, *Phase-shift mask*.
    <https://en.wikipedia.org/wiki/Phase-shift_mask>
[^txt-02]: S. Wolf and R. N. Tauber, *Silicon Processing for the VLSI
    Era, Vol. 1: Process Technology*, 2nd ed., Lattice Press, 2000,
    ISBN 978-0-9616721-6-4. <https://openlibrary.org/isbn/9780961672164>
[^ausschnitt-1999]: C. P. Ausschnitt, "Distinguishing dose from
    defocus for in-line lithography control", *Proc. SPIE* **3677**,
    Metrology, Inspection, and Process Control for Microlithography
    XIII, 140 (1999). <https://doi.org/10.1117/12.350800>
[^nikon-s204b]: Nikon, *NSR-S204B 248 nm Scanner Exposure System
    Overview* (specification summary, reseller copy), attached to the
    listing Tara Semiconductor Technology, *Used 2002 NIKON S204
    Scanner* (listing LITV25-01), accessed 2026-09-13.
    <https://f.machineryhost.com/fc49306d97602c8ed1be1dfbf0835ead/aa008f2897d7d4a224ff92839b4299e9/SpecSummary_LITV25-01_NSR-S204B.pdf>,
    <https://www.tarasemi.com/listings/5223879-used-2002-nikon-s204-scanner>
[^tel-act]: Tokyo Electron, *Coater/Developer ACT Series*, product page.
    <https://www.tel.com/product/act.html>
[^sec-01]: SkyWater Technology, Inc., Form S-1 (registration
    statement), filed 2021-03-22; "Raw materials." run-in paragraph
    under "Manufacturing". <https://www.sec.gov/Archives/edgar/data/1819974/000119312521089687/d26688ds1.htm>
[^txt-05]: S. Wolf, *Silicon Processing for the VLSI Era, Vol. 4:
    Deep-Submicron Process Technology*, Lattice Press, 2002, ISBN
    978-0-9616721-7-1. <https://openlibrary.org/isbn/9780961672171>
[^mack-2007]: C. Mack, *Fundamental Principles of Optical Lithography:
    The Science of Microfabrication*, Wiley, 2007, ISBN
    978-0-470-01893-4. <https://doi.org/10.1002/9780470723876>
    (companion site <https://www.lithoguru.com/textbook/>)
[^steps-sheet]: *[external] S8 / SKY130 Process Steps*, public Google Sheet,
    tab "Sheet1" (step number, code and description), retrieved 2026-09-14.
    <https://docs.google.com/spreadsheets/d/1PbI3IVNg93fR9Gi_hXlEDrlYtwFQuMyaD8PNEaIs3Sg>
[^cyp-qtp-123907]: Cypress Semiconductor, *Fab Process Qualification
    Report, QTP# 123907, 132302, 132301: Metal Stack Change, S8
    Technology, Fab 4 CMI*, document 001-91369 Rev. **, March 2014 (copy
    hosted by Tokyo Electron Device as the attachment to Cypress Product
    Information Notification PIN145273, 2014-03-13, which states the
    report is attached and available from cypress.com;
    <https://np.teldevice.co.jp/npapp/cgi-bin/npweb_gate.cgi/Website/pcn_pdn/other/cypress/PIN145273.pdf>).
    <https://np.teldevice.co.jp/npapp/cgi-bin/npweb_gate.cgi/Website/pcn_pdn/other/cypress/145273-Qualification_Report.pdf>
