Repository: mithro/sky130-process-tech

# SKY130 Process Technology — a step-by-step manufacturing reference

This project documents, step by step, how the SKY130 130 nm CMOS process
technology is manufactured. SKY130 is the open-source process design kit
(PDK) released by SkyWater Technology and Google in 2020; it is derived
from the Cypress Semiconductor "S8" 130 nm process and is fabricated on
200 mm wafers at SkyWater's Bloomington, Minnesota fab (see the
[SkyWater PDK documentation](https://skywater-pdk.readthedocs.io/) and
[SkyWater Technology](https://www.skywatertechnology.com/)).

The aim is to be the most comprehensive public reference on how a
mass-produced 130 nm process is set up — using SKY130 as the worked

File: docs/steps/125-mm2e.md
(step-125)=
# Step 125 — MM2E: Metal2 mask etch

| | |
|---|---|
| **Step number** | 125 of 171[^steps-sheet] |
| **Step code** | `MM2E` |
| **Category** | {ref}`Etch <category-etch>` |
| **Phase** | {term}`BEOL` — via 1, metal 2, via 2 |
| **Previous step** | {ref}`MM2 <step-124>` |
| **Next step** | {ref}`NILD4 <step-126>` |

:::{admonition} At a glance
:class: at-a-glance

* **Does:** etches the whole metal-2 stack through the resist lines of
  {ref}`MM2 <step-124>`, leaving the `met2` wiring; passivation, resist
  strip and wet clean follow.
* **Why:** the etch turns the resist image into wires; without it
  metal 2 would short every via-1 plug together.
* **Public numbers:** 0.140 µm minimum width and space;[^pdk-periph] a
  "Min process bias 3s tolerance" of 0.032 µm;[^pdk-03] 125 mΩ/sq sheet
  resistance.[^pdk-08]
* **Likely SkyWater tool:** Lam 9600 or Lam 2300 Versys — **strong**
  (the tools and the material set); which runs metal 2 is not
  public.[^skw-01]
* **Not public:** the etch chemistry, {term}`endpoint`, {term}`over-etch`, passivation
  and queue-time rules, and how much of the via-1 oxide the over-etch
  may consume (→ Open questions).
:::

## What this step is

`MM2E` is the metal-2 etch. Through the resist lines of
{ref}`MM2 <step-124>` a chlorine plasma removes the whole
metal-2 stack of {ref}`TIAL12 <step-123>`, stopping on the
{ref}`NCAPOX3 <step-117>` cap oxide and on the tops of the via-1
tungsten plugs of {ref}`WCMP3 <step-122>`. So what remains is
the `met2` wiring (GDS 69:20[^pdk-06]) at 0.140 µm minimum width and
space.[^pdk-periph]

The stack is, on the 2013 Cypress
description of S8TNV-5R at this fab, 300 Å of TiW over 3 200 Å of
Al–0.5%Cu over 100 Å of Ti.[^cyp-qtp-113005] On the stack qualified in
2013–2014, it is a TiN cap and a Ti/TiN underlayer instead[^cyp-qtp-123907]
({ref}`overview-metal-cap`).

Because chlorine-etched aluminium corrodes in air,
the etch is followed, in the same tool or immediately after, by a
passivation step, a resist strip and a wet clean; this reference
treats those as part of this step, as at {ref}`MM1E <step-114>`.

:::{figure} /_static/figures/beol-125-mm2e.svg
:alt: Two enlarged cross-sections over a small tungsten plug set in a pale oxide. Before the step a violet resist line stands on a flat blanket of three films, a thick silver one between two thin purple ones. After it the resist is gone and the three films remain only under where it was: a line with vertical edges standing on the oxide over the plug, with bare oxide on both sides.
:width: 560px
:name: fig-beol-125-mm2e

A close-up of the middle metal-2 line, over the middle via; the lower part of the slice is cut off, and the drawing starts inside the inter-metal oxide over metal 1. Before, a resist line on the blanket stack; after, the chlorine etch has removed the whole stack on both sides of the line, stopping on the cap oxide, and the resist has been stripped; the page treats the passivation, the strip and the clean as part of this step. The line encloses the via, so the plug top is not exposed. The line is drawn with vertical edges; its profile is not drawn to scale, and neither are the PDK's 0.140 µm width (m2.1) and 0.055 µm enclosure of the via (m2.4).[^pdk-periph] Which refractory films the bottom and the cap of the line are is not public: the overview of the metal cap sets out the two readings, and the figure does not choose. The two other metal-2 lines are etched in the same way, outside this view. The via plug and its liner, the oxides and the bottom film of the line are drawn but not labelled, nor, in the upper panel, is the cap. Not to scale.
:::

The etch is subtractive, and its geometry is metal 1's: 0.14 µm
spaces 0.36 µm deep,[^pdk-periph][^pdk-04] an {term}`aspect ratio`
above 2.5:1 for {ref}`NILD4 <step-126>` to fill.

What differs is the
floor. Under metal 1 the etch stopped on a contact-level oxide with
0.17 µm plugs to 0.3 µm-deep contacts. Here it stops on the via-1 cap
oxide, only 0.27 µm above the metal-1 lines,[^pdk-04] with 0.15 µm
tungsten plugs[^pdk-periph] whose tops the polish may have left
slightly recessed. An over-etch that digs into that oxide thins the
metal-1-to-metal-2 spacing; one that attacks a plug top exposed by a
misaligned line (the 0.055 µm enclosure of m2.4[^pdk-periph]) erodes
the via.

SkyWater lists two metal etchers by name, "Lam 9600, Al,
TiW, TiN, Pt" and "Lam 2300 Versys, Al, TiW, TiN, Nb, Pt",[^skw-01]
whose material lists match the stack.

## Step category

`MM2E` is an {ref}`Etch <category-etch>` step of the *metal,
chlorine-chemistry* class — the category page's "Aluminium–copper
with Ti/TiN or Ti:W caps" entry — and the second of the five metal
etches.

{ref}`MM1E <step-114>` sets out the chemistry at length:
aluminium etches spontaneously in chlorine, so {term}`anisotropy`
comes entirely from a sidewall passivation film, and the etch
products leave the lines liable to corrode.[^hess-1982][^nojiri-2015]

What is specific to metal 2 is that it is the first metal etch whose
floor contains tungsten *vias* rather than contacts.

On the PDK's
definition — the ratio of interconnect area exposed to the plasma etch
to the active gate poly area electrically connected to it — the
metal-layer term is the *perimeter* area of `met2` (the "vertical"
check).[^pdk-11] The contact term is the bottom area of `via` and `mcon`
(the "horizontal" check); each term is compared with `MAX_EGAR`.[^pdk-11] The
metal-2 antenna at this etch is therefore the sidewall area of the
lines that reach a gate through the via, metal 1 and the contact.

## Why this step exists

The etch turns the resist image into wires; its details decide:

* **Line width and profile.** The etched width is what the PDK's
  0.140 µm[^pdk-periph] describes.

  The "Min process bias 3s tolerance"
  of 0.032 µm in the assumptions table[^pdk-03] is the public trace of
  the litho-plus-etch bias budget. A vertical profile gives
  {ref}`NILD4 <step-126>` its best chance; AT&T's patent on tapered
  aluminium etching with CHF₃ and Cl₂ shows the alternative that
  older, non-planarised flows preferred.[^pat-taper-att]
* **Complete clearing through the stack.** W etches in
  chlorine[^fischl-1987] and TiW in chlorine–fluorine
  mixtures,[^liu-2007-tiw] TiN in Cl₂/Ar,[^min-2008] Al–Cu in
  Cl₂/BCl₃,[^schaible-1978][^hess-1982] but the copper chlorides are
  involatile and are removed only by ion bombardment, leaving
  copper-rich residues that seed corrosion.[^lee-1981]

  Abraham,
  Gabriel and Zheng compared etch chemistries for a TiN anti-reflective
  cap on a high-density metal etcher and the microloading between
  dense and isolated lines that results[^abraham-1997] — the
  metal-2 pattern, with its long parallel buses and isolated
  connections, is where microloading shows.
* **Corrosion.** Chlorine left in the sidewall polymer reacts with
  moisture to form HCl, which attacks aluminium galvanically at the
  copper precipitates;[^lee-1981] Wai and Ling describe how a
  production line prevents it through the post-etch and polymer-clean
  sequence.[^wai-2017]
* **Charging.** A long metal-2 line connected through a via, a
  metal-1 line and a contact to a gate collects current from the
  plasma while it is being etched.

  Fang and McVittie described the
  thin-oxide damage,[^fang-1992] and Hwang and Giapis the "notching"
  at the foot of lines from pattern-dependent charging.[^hwang-1997]
  The PDK's antenna rules[^pdk-11] address this kind of charging.

Without `MM2E` metal 2 would be a continuous sheet shorting every
via-1 plug together.

## How it is typically performed

*An industry-generic aluminium-stack etch for a 200 mm, 130 nm-era fab
(SKY130's recipe is not public); the step-by-step chemistry is at
{ref}`MM1E <step-114>`.*

1. **Chamber.** A high-density plasma metal etcher — inductively or
   transformer-coupled, with separate bias, a cooled electrostatic
   chuck and helium backside cooling — with integrated passivation
   and strip modules.

   Lam's {term}`TCP` source[^pat-tcp-lam] and Applied
   Materials' DPS reactor[^pat-dps-amat] are the two 200 mm-era
   designs; Lam's 10-K describes its 9600/2300 metal etch
   lines.[^lam-10k]
2. **BARC and cap open.** The organic {term}`BARC` (if used) is opened
   in an O₂/N₂ or Cl₂-containing step, then the refractory cap is
   broken through — with a chlorine/fluorine mixture if it is
   TiW,[^liu-2007-tiw] or in chlorine alone if it is
   TiN[^min-2008] ({ref}`overview-metal-cap`).
3. **Main etch.** Cl₂/BCl₃ with N₂ (or CHF₃ or CH₄) at a few to some
   tens of mTorr.

   Chlorine etches aluminium as AlCl₃, BCl₃ scavenges
   water and oxygen and breaks the native Al₂O₃, and nitrogen or a
   carbon source builds the sidewall film that makes the profile
   vertical.[^schaible-1978][^hess-1982][^chen-1989] Cooperberg,
   Vahedi and Gottscho's profile simulation shows how these knobs set
   the sidewall.[^cooperberg-2002] The 0.36 µm stack clears in well
   under a minute at the hundreds of nanometres per minute of the
   class (industry-typical[^txt-02]).
4. **Endpoint.** Optical emission on the atomic aluminium line near
   396 nm or the AlCl band, which drops as the aluminium clears
   (Bawolek's Monte Carlo treatment covers emission-endpoint behaviour
   in general[^bawolek-1987]; industry practice[^nojiri-2015]). The
   emission is strong on a metal level because the open area is large.
5. **Over-etch.** A timed step with reduced power and a more
   passivating chemistry to remove the Ti underlayer and stringers,
   with {term}`selectivity` to the {term}`cap oxide` and to the tungsten plug
   tops. This is where notching and micro-trenching from charging
   appear.[^hwang-1997]

   On a via level the over-etch is bounded by
   the 0.27 µm of oxide[^pdk-04] beneath (inference).
6. **Passivation.** Without an air break, an H₂O-vapour or O₂/CF₄
   plasma that converts residual AlCl₃ on the sidewalls to oxide and
   fluoride and removes chlorine from the resist.[^nojiri-2015][^txt-02][^wai-2017]
7. **Strip and clean.** Oxygen or O₂/N₂ downstream plasma
   {term}`ash`, then a solvent or
   semi-aqueous polymer clean within a time limit of
   the etch, followed by DI rinse and dry. SkyWater lists GaSonics, Iridia and Mattson ash tools
   with N₂/O₂ and CF₄/H₂ options.[^skw-01] (SkyWater lists "EKS265, EKC270
   solvents" under "Batch Rotational".[^skw-01])
8. **Metrology.**

   - Line {term}`CD` by {term}`CD-SEM` after etch;
   - profile by
     cross-section SEM on monitors;
   - metal-2 sheet resistance and
     serpentine/comb structures at {term}`e-test` (the PDK's
     125 mΩ/sq[^pdk-08]);
   - via-chain resistance, now that the vias are
     capped by metal on both sides;
   - corrosion inspection after a
     queue-time delay.

   The published SKY130 {term}`test tile` measures
   "M2 sheet resistance and electrical width" on 2.6 µm and 0.24 µm
   lines, and 0.14 µm metal-2 serpentines and combs for "step
   coverage/bridging over cell topo".[^raw-data-testtile-pads]

## Machines typically used

* **{ref}`High-density metal etcher <machine-plasma-etcher-metal>`**, 200 mm: Lam TCP 9600 / 2300
  Versys,[^lam-10k] Applied Materials Centura DPS Metal,[^pat-dps-amat]
  TEL Unity ({ref}`category-etch`).
* **Integrated passivation and strip modules**; **{ref}`downstream plasma asher <machine-downstream-plasma-asher>`**
  (GaSonics, Mattson); **{ref}`solvent wet bench <machine-wet-bench>`**.
* **{ref}`CD-SEM <machine-cd-sem-overlay-metrology>`**, **{ref}`cross-section SEM <machine-cross-section-sem-profilers>`**, **{ref}`e-test <machine-parametric-tester>`**.

## Machines likely used at SkyWater

* **Lam 9600 and Lam 2300 Versys**
  - *SkyWater says:* lists "Lam 9600, Al,
    TiW, TiN, Pt" and "Lam 2300 Versys, Al, TiW, TiN, Nb, Pt" as its
    metal etchers.[^skw-01]
  - *Tool exists:* **strong** for the tools and for
    the material set.
  - *Runs this step:* which runs metal 2 is not public; both are listed
    without any layer assignment.[^skw-01]
* **Strip — GaSonics PEP, Iridia, Mattson Aspen II; clean — Akrion Gamma
  wet bench and batch rotational tools with "EKS265, EKC270
  solvents"**[^skw-01]
  - *Tool exists:* strong for existence.
  - *Runs this step:* assignment to
    this step is an inference.

## Resources required

* **{ref}`Cl₂ <material-etch-gases>` and BCl₃**, **{ref}`N₂ <material-process-gases>`** (and possibly CHF₃ or CH₄) for the etch;
  **CF₄ or SF₆** for the cap breakthrough; **Ar** and **He** (backside
  cooling) — industry practice;[^nojiri-2015] SkyWater lists no gases
  for its metal etchers, but names Cl₂, CF₄ and CHF₃ on its other
  etchers.[^skw-01]
* **H₂O vapour or O₂/CF₄** for passivation; **O₂/N₂** and **{ref}`H₂/N₂ <material-anneal-ambients>`**
  for the ash.[^skw-01]
* **Amine or semi-aqueous polymer-removal solvent** ({ref}`wet chemicals <material-wet-chemicals>`; EKC265/EKC270
  class; SkyWater lists "EKS265, EKC270 solvents"[^skw-01]) and {ref}`DI water <material-ultrapure-water>`.
* **{ref}`Chamber consumables <material-hardware-consumables>`** — liners, coil windows, {term}`electrostatic chuck`
  parts; **{ref}`monitor wafers <material-substrates>`** with the metal stack; **chlorine
  abatement** on the exhaust.

## Related steps and cross-references

* Previous: {ref}`MM2 <step-124>` (the mask).
* Next:
  {ref}`NILD4 <step-126>` (the dielectric that fills the spaces).
* Depends on: the stack it etches, {ref}`TIAL12 <step-123>`; the floor it stops
  on, {ref}`NCAPOX3 <step-117>` and the plugs of {ref}`WCMP3 <step-122>`.
* Feeds: the via etch that later stops on the cap, {ref}`VIM2E <step-130>`.
* Same category: the other metal etches, {ref}`MM1E <step-114>` (where the
  chemistry is described in full), {ref}`MM3E <step-140>`,
  {ref}`MM4E <step-155>`, {ref}`MM5E <step-163>`.
* Category page: {ref}`Etch <category-etch>`.

<!-- index-links:begin (generated by tools/gen_index_links.py; do not edit) -->
### Patents, papers and filings about this step

* {ref}`Method for tapered etching <patent-gp23476680>` — US 4,919,748 A (1989)
* {ref}`Method and apparatus for producing magnetically-coupled planar plasma <patent-gp23554962>` — US 4,948,458 A (1989)
* {ref}`Plasma reactor with multi-section RF coil and isolated conducting lid <patent-gp23061269>` — US 5,540,824 A (1994)
<!-- index-links:end -->

## References

### Cross-check

* [SkyWater, *Facilities & Capabilities*](<https://www.skywatertechnology.com/manufacturing/facilities-capabilities/>) — "Lam 9600, Al, TiW, TiN,
  Pt"; "Lam 2300 Versys, Al, TiW, TiN, Nb, Pt"; ashers; EKC
  solvents.[^skw-01]
* [Lam Research, Form 10-K (2003)](<https://www.sec.gov/Archives/edgar/data/707549/000089161803004913/f93126e10vk.htm>) — the 9600 and 2300 product
  lines.[^lam-10k]
* [Cypress, QTP 113005](<https://www.infineon.com/assets/row/public/documents/10/316/infineon-qtp-113005-64k-serial-non-volatile-sram-product-family-s8-technology-cmi-fab-4-productqualificationreport-en.pdf?fileId=8ac78c8c7d710014017d714bf28311de>) — the S8 metal-2 stack.[^cyp-qtp-113005]
* [SkyWater PDK, *Periphery rules*](<https://skywater-pdk.readthedocs.io/en/main/rules/periphery.html>) — m2.1, m2.2, m2.4.[^pdk-periph]
* [SkyWater PDK, *Criteria & Assumptions*](<https://skywater-pdk.readthedocs.io/en/main/rules/assumptions.html>) — process bias
  tolerance.[^pdk-03]
* [SkyWater PDK, *Process stack diagram*](<https://raw.githubusercontent.com/google/skywater-pdk/main/docs/_static/metal_stack.svg>) — `met2` 0.36 µm; via1
  0.27 µm.[^pdk-04]
* [SkyWater PDK, *Layers Reference*](<https://skywater-pdk.readthedocs.io/en/main/rules/layers.html>) — `met2` 69:20.[^pdk-06]
* [SkyWater PDK, *Parasitic Layout Extraction*](<https://skywater-pdk.readthedocs.io/en/main/rules/rcx.html>) — metal 2 125 mΩ/sq.[^pdk-08]
* [SkyWater PDK, *Process Design Rules* index](<https://skywater-pdk.readthedocs.io/en/main/rules.html>) — the Antenna
  chapter.[^pdk-11]
* [SKY130 raw-data repository, test-tile pad documentation](<https://github.com/google/skywater-pdk-sky130-raw-data/blob/main/docs/sky130-testtile-proprietary/sky130-testtile-pad-documentation.csv>) — the metal-2
  sheet-resistance, linewidth and bridging structures of the published
  test tile.[^raw-data-testtile-pads]

### High-level understanding

* Wikipedia, [*Reactive-ion etching*](<https://en.wikipedia.org/wiki/Reactive-ion_etching>), [*Inductively coupled
  plasma*](<https://en.wikipedia.org/wiki/Inductively_coupled_plasma>).[^wiki-rie][^wiki-icp]
* [Wolf and Tauber, *Silicon Processing for the VLSI Era*, vol. 1](<https://openlibrary.org/isbn/9780961672164>) —
  aluminium plasma etching and corrosion.[^txt-02]
* [Wolf, *Silicon Processing for the VLSI Era*, vol. 4](<https://openlibrary.org/isbn/9780961672171>) — metal etch
  at the deep-submicron nodes.[^txt-05]
* [Nojiri, *Dry Etching Technology for Semiconductors*](<https://doi.org/10.1007/978-3-319-10295-5>) — the
  aluminium etch chapter.[^nojiri-2015]

### Deep dive

* [Schaible, Metzger and Anderson (IBM), *JVST* 1978](<https://doi.org/10.1116/1.569540>) — reactive ion
  etching of aluminium alloys in halogen plasmas.[^schaible-1978]
* [Hess, *Plasma Chem. Plasma Process.* 1982](<https://doi.org/10.1007/BF00633130>) — the plasma etch
  chemistry of aluminium alloys.[^hess-1982]
* [Lee, Eldridge and Schwartz (IBM), *J. Appl. Phys.* 1981](<https://doi.org/10.1063/1.329043>) —
  RIE-induced corrosion of Al and Al–Cu films.[^lee-1981]
* [Chen, DeOrnellas and Burke, ASTM STP 990, 1989](<https://doi.org/10.1520/STP26039S>) — plasma etching of
  aluminium alloys in BCl₃/Cl₂.[^chen-1989]
* [Cooperberg, Vahedi and Gottscho (Lam), *JVST A* 2002](<https://doi.org/10.1116/1.1494818>) — profile
  simulation of aluminium etching in Cl₂/BCl₃.[^cooperberg-2002]
* [Fischl and Hess, *J. Electrochem. Soc.* 1987](<https://doi.org/10.1149/1.2100868>) — chlorine etching of
  tungsten-based films, relevant to the TiW cap.[^fischl-1987]
* [Liu and Kuo, *J. Electrochem. Soc.* 2007](<https://doi.org/10.1149/1.2737631>) — reactive ion etching of
  TiW in CF₄/O₂, CF₄/Cl₂ and CF₄/HCl, the cap breakthrough.[^liu-2007-tiw]
* [Min et al., *J. Ind. Eng. Chem.* 2008](<https://doi.org/10.1016/j.jiec.2008.01.001>) — TiN etching in a Cl₂/Ar
  inductively coupled plasma, the breakthrough if the cap is TiN.[^min-2008]
* [Abraham, Gabriel and Zheng, *JVST A* 1997](<https://doi.org/10.1116/1.580805>) — etch chemistries for
  a TiN anti-reflective cap and microloading on a high-density metal
  etcher.[^abraham-1997]
* [Hwang and Giapis (Caltech), *JVST B* 1997](<https://doi.org/10.1116/1.589258>) — the origin of notching
  in high-density plasma etching.[^hwang-1997]
* [Fang and McVittie (Stanford), *IEEE EDL* 1992](<https://doi.org/10.1109/55.145056>) — thin-oxide damage
  from gate charging during plasma processing.[^fang-1992]
* [Wai and Ling, ASMC 2017](<https://doi.org/10.1109/ASMC.2017.7969200>) — Al–Cu corrosion prevention through the
  post-etch and polymer-clean sequence.[^wai-2017]
* [Bawolek, ASTM STP 960, 1987](<https://doi.org/10.1520/STP25751S>) — plasma-etch emission endpoint
  behaviour.[^bawolek-1987]
* [Bredbenner et al. (AT&T), US 4,919,748](<https://image-ppubs.uspto.gov/dirsearch-public/print/downloadPdf/4919748>) — tapered aluminium etching
  with CHF₃/Cl₂, the pre-planarisation alternative.[^pat-taper-att]
* Yin et al. (Applied Materials), US 5,540,824, and Ogle (Lam
  Research), US 4,948,458 — the DPS reactor and the
  transformer-coupled plasma source.[^pat-dps-amat][^pat-tcp-lam]

## Open questions

* **Etch recipe and queue time.** The etch chemistry, chamber, endpoint, over-etch, passivation and
  queue-time rules of `MM2E` are not public.
* **Oxide and plug margin.** How much of the 0.27 µm via-1 oxide[^pdk-04] the over-etch may
  consume, and how a plug top exposed by misalignment is protected,
  are not public.
* **Which etcher.** Which of the two listed Lam metal etchers runs metal 2 is
  inferred.[^skw-01]
* **Resist strip and polymer clean.** This page treats the resist strip and polymer clean as part of the
  etch step.

<!-- footnotes -->

[^cyp-qtp-113005]: Cypress Semiconductor, *Product Qualification
    Plan, QTP# 113005: 64K Serial Non-Volatile SRAM Product Family, S8
    Technology, CMI (Fab 4)*, document 001-85611 Rev. *A, January
    2013 (copy hosted by Infineon Technologies).
    <https://www.infineon.com/assets/row/public/documents/10/316/infineon-qtp-113005-64k-serial-non-volatile-sram-product-family-s8-technology-cmi-fab-4-productqualificationreport-en.pdf?fileId=8ac78c8c7d710014017d714bf28311de>
[^pdk-06]: SkyWater PDK Authors, *Layers Reference* and
    `gds_layers.csv`, SkyWater SKY130 PDK documentation.
    <https://skywater-pdk.readthedocs.io/en/main/rules/layers.html>,
    <https://raw.githubusercontent.com/google/skywater-pdk/main/docs/rules/gds_layers.csv>
[^pdk-periph]: SkyWater PDK Authors, *Periphery rules*, SkyWater SKY130
    PDK documentation. <https://skywater-pdk.readthedocs.io/en/main/rules/periphery.html>
[^pdk-04]: SkyWater PDK Authors, *metal_stack.svg* (process stack
    diagram), google/skywater-pdk repository.
    <https://raw.githubusercontent.com/google/skywater-pdk/main/docs/_static/metal_stack.svg>
[^skw-01]: SkyWater Technology, *Facilities & Capabilities*, accessed
    2026-08-30. <https://www.skywatertechnology.com/manufacturing/facilities-capabilities/>
[^hess-1982]: D. W. Hess, "Plasma etch chemistry of aluminum and
    aluminum alloy films", *Plasma Chemistry and Plasma Processing*
    **2**(2), 141–155 (1982). <https://doi.org/10.1007/BF00633130>
[^nojiri-2015]: K. Nojiri, *Dry Etching Technology for Semiconductors*,
    Springer, 2015. <https://doi.org/10.1007/978-3-319-10295-5>
[^pdk-11]: SkyWater PDK Authors, *SkyWater SKY130 Process Design
    Rules* index page and its *Antenna Rules* chapter, SkyWater SKY130
    PDK documentation. <https://skywater-pdk.readthedocs.io/en/main/rules.html>,
    <https://skywater-pdk.readthedocs.io/en/main/rules/antenna.html>
[^pdk-03]: SkyWater PDK Authors, *Criteria & Assumptions*, SkyWater
    SKY130 PDK documentation.
    <https://skywater-pdk.readthedocs.io/en/main/rules/assumptions.html>
[^pat-taper-att]: C. N. Bredbenner, T. A. Giniecki, N. Selamoglu and
    H. J. Stocker (AT&T Bell Laboratories), *Method for tapered etching*,
    US 4,919,748 A, filed 1989-06-30, granted 1990-04-24.
    <https://image-ppubs.uspto.gov/dirsearch-public/print/downloadPdf/4919748>
[^liu-2007-tiw]: G. Liu and Y. Kuo, "Reactive Ion Etching of Titanium
    Tungsten Thin Films", *Journal of The Electrochemical Society*
    **154**(7), H653 (2007). <https://doi.org/10.1149/1.2737631>
[^fischl-1987]: D. S. Fischl and D. W. Hess, "Plasma-Enhanced Etching
    of Tungsten and Tungsten Silicide in Chlorine-Containing
    Discharges", *Journal of The Electrochemical Society* **134**(9),
    2265–2269 (1987). <https://doi.org/10.1149/1.2100868>
[^schaible-1978]: P. M. Schaible, W. C. Metzger and J. P. Anderson,
    "Reactive ion etching of aluminum and aluminum alloys in an rf
    plasma containing halogen species", *Journal of Vacuum Science and
    Technology* **15**(2), 334–337 (1978).
    <https://doi.org/10.1116/1.569540>
[^lee-1981]: W.-Y. Lee, J. M. Eldridge and G. C. Schwartz, "Reactive
    ion etching induced corrosion of Al and Al-Cu films", *Journal of
    Applied Physics* **52**(4), 2994–2999 (1981).
    <https://doi.org/10.1063/1.329043>
[^abraham-1997]: S. C. Abraham, C. T. Gabriel and J. Zheng, "Performance
    of different etch chemistries on titanium nitride antireflective
    coating layers and related selectivity and microloading improvements
    for submicron geometries obtained with a high-density metal etcher",
    *Journal of Vacuum Science & Technology A* **15**(3), 702–706 (1997).
    <https://doi.org/10.1116/1.580805>
[^wai-2017]: W. T. Wai and N. C. Ling, "Al-Cu interconnect corrosion
    prevention in post metal etch and wet polymer clean wafers: CFM:
    Contamination free manufacturing", *2017 28th Annual SEMI Advanced
    Semiconductor Manufacturing Conference (ASMC)*, pp. 64–67.
    <https://doi.org/10.1109/ASMC.2017.7969200>
[^fang-1992]: S. Fang and J. P. McVittie, "Thin-oxide damage from gate
    charging during plasma processing", *IEEE Electron Device Letters*
    **13**(5), 288–290 (1992). <https://doi.org/10.1109/55.145056>
[^hwang-1997]: G. S. Hwang and K. P. Giapis, "On the origin of the
    notching effect during etching in uniform high density plasmas",
    *Journal of Vacuum Science & Technology B* **15**(1), 70–87 (1997).
    <https://doi.org/10.1116/1.589258>
[^pat-tcp-lam]: J. S. Ogle (Lam Research Corporation), *Method and
    apparatus for producing magnetically-coupled planar plasma*,
    US 4,948,458 A, granted 1990-08-14.
    <https://patents.google.com/patent/US4948458A/en>
[^pat-dps-amat]: G. Z. Yin, H. Hanawa, D. X. Ma and D. Olgado (Applied
    Materials), *Plasma reactor with multi-section RF coil and isolated
    conducting lid*, US 5,540,824 A, granted 1996-07-30.
    <https://image-ppubs.uspto.gov/dirsearch-public/print/downloadPdf/5540824>
[^lam-10k]: Lam Research Corporation, Form 10-K for the fiscal year
    ended 2003-06-29 (product line: TCP 9400PTX/DFM, 2300, Exelan).
    <https://www.sec.gov/Archives/edgar/data/707549/000089161803004913/f93126e10vk.htm>
[^chen-1989]: C.-H. Chen, S. DeOrnellas and B. Burke, "Plasma Etching
    of Aluminum Alloys in BCl₃/Cl₂ Plasmas", in *Semiconductor
    Fabrication: Technology and Metrology*, ASTM STP 990, ASTM
    International, 1989, pp. 202–211. <https://doi.org/10.1520/STP26039S>
[^cooperberg-2002]: D. J. Cooperberg, V. Vahedi and R. A. Gottscho,
    "Semiempirical profile simulation of aluminum etching in a
    Cl₂/BCl₃ plasma", *Journal of Vacuum Science & Technology A*
    **20**(5), 1536–1556 (2002). <https://doi.org/10.1116/1.1494818>
[^txt-02]: S. Wolf and R. N. Tauber, *Silicon Processing for the VLSI
    Era, Vol. 1: Process Technology*, 2nd ed., Lattice Press, 2000,
    ISBN 978-0-9616721-6-4. <https://openlibrary.org/isbn/9780961672164>
[^bawolek-1987]: E. J. Bawolek, "Monte Carlo Simulation of Plasma Etch
    Emission Endpoint", in *Emerging Semiconductor Technology*, ASTM STP
    960, ASTM International, 1987, pp. 190–203.
    <https://doi.org/10.1520/STP25751S>
[^pdk-08]: SkyWater PDK Authors, *Parasitic Layout Extraction* page
    (sheet-resistance table), SkyWater SKY130 PDK documentation.
    <https://skywater-pdk.readthedocs.io/en/main/rules/rcx.html>
[^wiki-rie]: Wikipedia, *Reactive-ion etching*.
    <https://en.wikipedia.org/wiki/Reactive-ion_etching>
[^wiki-icp]: Wikipedia, *Inductively coupled plasma*.
    <https://en.wikipedia.org/wiki/Inductively_coupled_plasma>
[^txt-05]: S. Wolf, *Silicon Processing for the VLSI Era, Vol. 4:
    Deep-Submicron Process Technology*, Lattice Press, 2002, ISBN
    978-0-9616721-7-1. <https://openlibrary.org/isbn/9780961672171>
[^steps-sheet]: *[external] S8 / SKY130 Process Steps*, public Google Sheet,
    tab "Sheet1" (step number, code and description), retrieved 2026-09-14.
    <https://docs.google.com/spreadsheets/d/1PbI3IVNg93fR9Gi_hXlEDrlYtwFQuMyaD8PNEaIs3Sg>
[^raw-data-testtile-pads]: SkyWater PDK Authors, *Manufacturing Test Tile
    Pad Documentation* ("Pad documentation for SKY130 MPW Manufacturing
    E-Test Tile"), `sky130-testtile-pad-documentation.csv` (also `.ods`
    and `.pdf`), `google/skywater-pdk-sky130-raw-data` repository, 2022,
    retrieved 2026-09-14.
    <https://github.com/google/skywater-pdk-sky130-raw-data/blob/main/docs/sky130-testtile-proprietary/sky130-testtile-pad-documentation.csv>
[^cyp-qtp-123907]: Cypress Semiconductor, *Fab Process Qualification
    Report, QTP# 123907, 132302, 132301: Metal Stack Change, S8
    Technology, Fab 4 CMI*, document 001-91369 Rev. **, March 2014 (copy
    hosted by Tokyo Electron Device as the attachment to Cypress Product
    Information Notification PIN145273, 2014-03-13, which states the
    report is attached and available from cypress.com;
    <https://np.teldevice.co.jp/npapp/cgi-bin/npweb_gate.cgi/Website/pcn_pdn/other/cypress/PIN145273.pdf>).
    <https://np.teldevice.co.jp/npapp/cgi-bin/npweb_gate.cgi/Website/pcn_pdn/other/cypress/145273-Qualification_Report.pdf>
[^min-2008]: S. R. Min, H. N. Cho, Y. L. Li, S. K. Lim, S. P. Choi and
    C. W. Chung, "Inductively coupled plasma reactive ion etching of
    titanium nitride thin films in a Cl₂/Ar plasma", *Journal of
    Industrial and Engineering Chemistry* **14**(3), 297–302 (2008).
    <https://doi.org/10.1016/j.jiec.2008.01.001>
