Repository: mithro/sky130-process-tech

# SKY130 Process Technology — a step-by-step manufacturing reference

This project documents, step by step, how the SKY130 130 nm CMOS process
technology is manufactured. SKY130 is the open-source process design kit
(PDK) released by SkyWater Technology and Google in 2020; it is derived
from the Cypress Semiconductor "S8" 130 nm process and is fabricated on
200 mm wafers at SkyWater's Bloomington, Minnesota fab (see the
[SkyWater PDK documentation](https://skywater-pdk.readthedocs.io/) and
[SkyWater Technology](https://www.skywatertechnology.com/)).

The aim is to be the most comprehensive public reference on how a
mass-produced 130 nm process is set up — using SKY130 as the worked

File: docs/steps/139-mm3.md
(step-139)=
# Step 139 — MM3: Metal3 mask

| | |
|---|---|
| **Step number** | 139 of 171[^steps-sheet] |
| **Step code** | `MM3` |
| **Category** | {ref}`Photolithography (mask step) <category-lithography>` |
| **Phase** | {term}`BEOL` — MiM capacitors, metal 3–5, via 3–4 |
| **Previous step** | {ref}`CAPME <step-138>` |
| **Next step** | {ref}`MM3E <step-140>` |

:::{admonition} At a glance
:class: at-a-glance

* **Does:** coats, exposes and develops a resist that remains wherever
  the layout draws `met3`, for {ref}`MM3E <step-140>` to etch; the resist
  is printed over the finished capacitor plates.
* **Why:** metal 3 is the flow's first coarse-pitch, low-resistance
  routing level and, in the same pattern, the bottom plate of every
  `capm` capacitor.
* **Public numbers:** width and spacing 0.300 µm (m3.1, m3.2);[^pdk-periph]
  the metal 0.845 µm on the stack diagram;[^pdk-04] 47 mΩ/sq.[^pdk-07]
* **Likely SkyWater tool:** ASML I-line or {term}`DUV` {term}`stepper` / scanner —
  **strong** for existence; which class prints the metal-3 lines is
  **not public** and either is plausible.[^skw-01]
* **Not public:** the exposure tool, resist, BARC and {term}`reticle` type, the
  alignment tree and the values of the `capm` enclosure and spacing
  rules (→ Open questions).
:::

## What this step is

`MM3` is the metal-3 lithography. A resist is coated, exposed and
developed so that resist remains wherever the layout draws `met3`
(GDS 70:20, "Metal 3"[^pdk-06]) and is cleared everywhere else; the
exposed metal is removed at {ref}`MM3E <step-140>`.

What lies under
the resist is unlike any earlier metal mask. The metal-3 stack of
{ref}`WTIAL3 <step-134>` has been blanket on the wafer for four steps
while the first {term}`MiM capacitor` was built on it: the dielectric of
{ref}`CAPILD <step-135>`, the plate film of {ref}`CAPTIW1 <step-136>`
(TiW, as assumed there), and
the plate pattern of {ref}`CAPM <step-137>` and
{ref}`CAPME <step-138>`.

The resist is therefore printed on a
reflective metal sheet that carries, on our reading of the preceding
pages, a thin dielectric film and, here and there, plate islands
of the order of 0.1 µm high (inferred at {ref}`CAPTIW1 <step-136>`).
Every capacitor plate must end up inside a metal-3 shape: metal 3 is
the capacitor's bottom electrode, drawn as "M3 (plate 1)" under
"CAPM" in the PDK's `cap_mim` cross-section.[^pdk-07]

:::{figure} /_static/figures/mim-139-mm3.svg
:alt: Two enlarged cross-sections of the upper films, cut off at the bottom. Before the step a raised purple plate on a very thin striped film covers the right-hand part of a blanket metal stack. After it violet resist covers the plate and reaches some way to its left, and a second, narrower resist block stands at the left edge; between the two the striped film is bare.
:width: 560px
:name: fig-mim-139-mm3

A close-up of the left edge of a capacitor and the right-hand edge of a metal-3 wiring line; the lower part of the slice is cut off, and the drawing starts inside the oxide under metal 3. Before, the top plate on the dielectric over the still blanket metal-3 stack; after, the resist of the metal-3 mask over the future wiring line and over the capacitor, where it covers the whole plate and reaches beyond its edge, so that the plate will lie inside its metal-3 bottom plate, as the PDK's cross-section draws it.[^pdk-07] The PDK's metal-3 lines are at least 0.300 µm wide and 0.300 µm apart (m3.1, m3.2); the enclosure of the plate by the metal beneath is a rule whose value is not published.[^pdk-periph] The layout and the resist thickness are illustrative, and nothing is drawn to scale: the metal is 0.845 µm on the PDK's stack diagram,[^pdk-04] the plate of the order of 0.1 µm and the dielectric a few tens of nanometres on the readings of the preceding pages. The two oxides and the bottom film of the metal stack are drawn but not labelled, nor, in the upper panel, is the aluminium–copper. Not to scale.
:::

### What the public record shows

The PDK's mask table lists the `MM3` mask three times — "Metal 3-TLM",
"Metal 3-S8TM" and "Metal 3-PLM" — and flags only the PLM variant as
used in SKY130.[^pdk-05] The minimum-CD table gives these three variants
0.36 µm, 0.8 µm and 0.3 µm as `MM3CD`/`MM3CDSP`, and a fourth, "Metal
3-Cu" (0.3 µm, `MM3_CuCD`), which has no entry in the mask table and
belongs to the copper flow the `CU`-flagged periphery rules
describe.[^pdk-03][^pdk-periph]

The periphery rules for the flow described here give:[^pdk-periph]

| Rule | Constrains | Value |
|---|---|---:|
| m3.1 | "Width of metal 3" | 0.300 µm |
| m3.2 | "Spacing of metal 3 to metal 3" — a 0.6 µm pitch, a little over twice the 0.28 µm of metals 1 and 2 | 0.300 µm |
| m3.3c, m3.3d | spacing to or from "huge_met3" features | 0.400 µm |
| m3.6 | a minimum area | 0.240 µm² |
| m3.4 | an enclosure of the via-2 plugs beneath | 0.065 µm |
| m3.pd.1, flag `RR` | a minimum oxide {term}`pattern density`, checked in 700 µm windows stepped by 70 µm | 0.7 |
| via3.4 | enclosure of the via-3 plugs that will later land on metal 3 | 0.060 µm |
| via3.5 | enclosure of the via-3 plugs on one of two adjacent sides | 0.090 µm |

The assumptions table's separate, global "Min pattern density for oxide"
is 0.75.[^pdk-03] The layer also carries a `cmm3
waffleDrop` fill check.[^pdk-periph]

The metal being
patterned is thicker than below — 0.845 µm on the PDK's stack
diagram[^pdk-04] against 0.36 µm for metals 1 and 2 — and its sheet
resistance is 47 mΩ/sq (limits 38–56 mΩ/sq).[^pdk-07][^pdk-08]

## Step category

`MM3` is a {ref}`Photolithography (mask step) <category-lithography>`
step of the *line-and-space* type printed on metal, like
{ref}`MM1 <step-113>` and {ref}`MM2 <step-124>`, which set out the
imaging and reflectivity arguments at length.

**Specific to this step:**

* `MM3` is, however, no
  longer a critical layer in the resolution sense.
* At 0.30 µm on a
  248 nm tool of {term}`NA` 0.70 (ASML's PAS 5500/750E[^asml-750e])
  the process factor {term}`k₁ <k1>` is {math}`k_1 = 0.30 \times 0.70 / 0.248 \approx 0.85`
  (our arithmetic). Even on an
  i-line tool of NA 0.6, {math}`k_1 = 0.30 \times 0.60 / 0.365 \approx 0.49`,
  above the production boundary the category page quotes[^wiki-litho]
  (our arithmetic).
* SkyWater lists both "ASML I-line" and "ASML DUV"
  steppers and scanners.[^skw-01] Which prints metal 3 is not public,
  and either is plausible for a 0.3 µm line (inference; ASML describes older
  exposure tools that "migrate to the lithography of choice for less
  critical layers"[^asml-30]).

What is specific to this instance is the substrate. Like
{ref}`MM4 <step-154>`, it is printed over a partly built device. Across the
wafer the resist sees:

* the capped aluminium of metal 3 — the cap being
  TiW or TiN, which the public record does not
  settle[^cyp-qtp-113005][^cyp-qtp-123907]
  ({ref}`overview-metal-cap`) — under a few tens of
  nanometres of capacitor dielectric;
* over each capacitor, a plate
  on that dielectric — two different thin-film stacks with different
  reflectivities (Brunner's {term}`swing-curve <swing curve>` analysis[^brunner-1991]);
* a plate edge a fraction of a micrometre high.

The metal-3 stack
itself is also thicker, so the {ref}`MM3E <step-140>` etch needs more
resist to survive it (inference from the stack thickness; see
*How it is typically performed*).

## Why this step exists

Metal 3 is the flow's first coarse-pitch, low-resistance routing
level and, in the same pattern, the bottom plate of every `capm`
capacitor. The mask fixes:

* **Line width and resistance.** At 0.3 µm width and 47 mΩ/sq[^pdk-07]
  a metal-3 wire has less than two-fifths the resistance per square
  of metals 1 and 2 (125 mΩ/sq[^pdk-08]).

  Bohr's argument that
  interconnect limits performance[^bohr-1995] and Stamper, Fuselier
  and Tian's account of wiring RC in multilevel aluminium[^stamper-1998]
  are why an aluminium back end puts its thick, wide metals on top.
  The space sets the gap {ref}`NILD5 <step-141>` must fill.
* **The bottom plate of the MiM capacitor.** The plate edge printed
  at {ref}`CAPM <step-137>` must lie inside a metal-3 shape. The
  PDK's `capm` rule set includes a minimum enclosure of the top plate
  by the metal beneath (rule text: met2) and a minimum spacing of
  bottom plate to bottom plate (capm.3, capm.2b; values not
  published).[^pdk-periph]

  The overlay of this mask to the `capm` pattern therefore enters a
  device rule, not only a wiring rule. In the top-plate-first
  construction of the Newport Fab patent the bottom plate is likewise
  patterned from the interconnect metal *after* the top plate is
  defined,[^pat-mim-newportfab] and Ng et al. review the integration issues of MiM
  capacitors in Al–Cu and copper back ends.[^ng-2005]
* **Overlay to two earlier layers.** The metal must enclose the
  via-2 plugs by 0.065 µm (m3.4)[^pdk-periph] and the capacitor plates
  by the unpublished capm.3 value (rule text: met2).

  Metal 3 is printed after a
  non-wiring mask ({ref}`CAPM <step-137>`), so the alignment tree —
  whether `MM3` aligns to {ref}`VIM2 <step-129>` targets under the
  metal, to the `capm` layer, or to both — decides which enclosure
  carries the larger error (inference; Levinson's book has a chapter on
  overlay[^levinson-2005]).
* **Reflectivity control on a mixed substrate.** The refractory cap is a
  partial anti-reflective layer — Rocke and Schneegans documented
  that role for a refractory cap on aluminium[^rocke-1988] — but the
  thin capacitor dielectric over it and the plates change the reflectance
  locally.

  An organic {term}`BARC` spun over the whole surface
  levels the optical conditions and planarises the plate steps
  (industry practice;[^brunner-1991][^mack-2007] SKY130's scheme is
  not public).
* **Fill for the polish.** The `cmm3` waffle-drop fill and the 0.7
  minimum oxide pattern density[^pdk-periph] exist for
  {ref}`CMPM3 <step-142>`. The assumptions table gives metals 3 and 4
  an {term}`"Oxide Bias" <oxide bias>` of 1.15 against 0.6 for metals 1 and 2,[^pdk-03]
  the public trace of a different fill or polish rule for the thicker
  levels (inference).

Without `MM3` there would be no metal-3 wiring and no bottom plates;
metal 3 would remain a sheet shorting every via-2 plug and every
capacitor together.

## How it is typically performed

*An industry-generic metal-line lithography sequence for a 200 mm,
130 nm-era fab (SKY130's is not public); {ref}`MM1 <step-113>`
describes the shared steps at greater length.*

1. **Surface preparation.** The wafer comes from the
   {ref}`CAPME <step-138>` strip and clean.

   A dehydration bake, and,
   as at {ref}`MM1 <step-113>`, no {term}`HMDS` prime: the surface is
   part refractory plate and part dielectric, and the step pages read
   the adhesion promoter as unnecessary over the metal (inference).
   Then an organic {term}`BARC` spun to a thickness chosen from the
   swing-curve minimum over the mixed plate/dielectric
   surface.[^brunner-1991][^wiki-arc] A spin-on BARC also partly
   planarises the plate edges (industry practice[^mack-2007]).
2. **Resist coat.** A positive resist — chemically amplified for
   248 nm[^ito-2005][^wallraff-1999] or DNQ/novolac for
   i-line[^dammel-1993] — thicker than at metals 1 and 2, because the
   0.845 µm stack[^pdk-04] must be etched through before the resist
   is consumed.

   Aluminium etches in Cl₂/BCl₃ only one to a few times
   faster than resist (industry-typical[^nojiri-2015]). The PDK's
   1.14 µm "Photoresist thickness"[^pdk-03] is an antenna-rule
   assumption and need not describe this layer.
3. **Exposure.** KrF or i-line with conventional or mild off-axis
   illumination; at {math}`k_1` 0.5–0.85 no phase shifting is needed,
   and {term}`OPC`, if used, is modest (inference from the
   geometry[^wong-2001]). The metal-3 `cmm3` fill[^pdk-periph]
   is on the reticle.
4. **Post-exposure bake and develop.** {term}`PEB`, 2.38 % (0.26 N) TMAH
   develop, rinse and dry.[^txt-02]
5. **Alignment.** To marks under the opaque metal stack, read through the
   topography the plugs print into the sputtered film, and, on our
   reading, checked against the `capm` pattern, whose TiW edges are
   visible on the surface.

   The marks are the via-2
   level or the metal-2 targets it was aligned to. (Our reading of industry practice; Levinson's
   book has a chapter on overlay[^levinson-2005]; SKY130's
   alignment tree is not public.)
6. **Inspection and metrology.** Line {term}`CD` by {term}`CD-SEM`;
   {term}`overlay` to via 2 and to `capm` on the KLA 5200/5300/Archer
   class;[^skw-01] after-develop inspection for bridging and for resist
   defects over the plates; dose and focus tracked by Ausschnitt's
   method.[^ausschnitt-1999] Rework is possible, but a solvent or ash
   rework now also exposes the capacitor dielectric and the plates
   (inference).

## Machines typically used

* **{ref}`DUV (KrF, 248 nm) stepper or scanner <machine-duv-krf-stepper>`** (ASML PAS 5500/750E or
  /800,[^asml-750e][^asml-800] Nikon NSR-S204B[^nikon-s204b]) or an
  **{ref}`i-line stepper <machine-i-line-stepper>`** (ASML PAS 5500 i-line models[^asml-30]), 200 mm
  ({ref}`category-lithography`).
* **{ref}`Coat/develop track <machine-coat-develop-track>`** with BARC and PEB modules (TEL
  ACT/Lithius,[^tel-act] DNS, Sokudo).
* **{ref}`CD-SEM <machine-cd-sem-overlay-metrology>`**, **overlay tool**, **{ref}`after-develop inspection <machine-defect-inspection>`**.

## Machines likely used at SkyWater

* **ASML I-line or DUV stepper / scanner**
  - *SkyWater says:* lists "ASML
    I-line stepper", "ASML I-line scanner", "ASML DUV stepper" and "ASML
    DUV scanner".[^skw-01]
  - *Tool exists:* **strong** for existence.
  - *Runs this step:* which
    class prints the 0.3 µm metal-3 lines is **not public** and either
    is plausible from the {math}`k_1` arithmetic above.
* **Tracks — DNS 80B, Sokudo RF3, TEL ProZ Lithius**[^skw-01]
  - *Tool exists:* strong for existence.
* **CD — AMAT Verity, VeraSEM; overlay — KLA 5200/5300/Archer**[^skw-01]
  - *Tool exists:* strong for existence (SkyWater statement).
  - *Runs this step:* use at this
    mask is an inference.

## Resources required

* **Positive photoresist** ({ref}`lithography materials <material-lithography-materials>`; 248 nm chemically amplified or i-line
  DNQ/novolac); SkyWater's 2021 S-1 names Dow, JSR and Tokyo Ohka Kogyo as
  photoresist suppliers.[^sec-01]
* **Organic BARC**, **2.38 % (0.26 N) TMAH developer** (the 2021 S-1
  names "Air Products & Chemicals, Inc., Moses Lake" for
  developer[^sec-01]), edge-bead remover, rinse solvents, {ref}`DI water <material-ultrapure-water>` and
  {ref}`nitrogen <material-process-gases>`.[^txt-02]
* **The MM3 reticle** (the PLM variant flagged for SKY130[^pdk-05]),
  generated from the drawn `met3` layer (70:20) with its `cmm3`
  fill.[^pdk-06][^pdk-periph]
* **Exposure-tool consumables** (KrF laser gas or mercury lamps).

## Related steps and cross-references

* Previous: {ref}`CAPME <step-138>` (the capacitor plates the resist
  covers).
* Next: {ref}`MM3E <step-140>` (the etch, which on our
  reading includes the strip).
* Depends on: the stack it patterns, {ref}`WTIAL3 <step-134>`; the capacitor
  module built on that stack, {ref}`CAPILD <step-135>`,
  {ref}`CAPTIW1 <step-136>`, {ref}`CAPM <step-137>`; the via-2 plugs it must enclose, {ref}`VIM2 <step-129>`,
  {ref}`WCMP4 <step-133>`.
* Feeds: the dielectric that fills its spaces,
  {ref}`NILD5 <step-141>`; the vias that land on it,
  {ref}`VIM3 <step-144>`.
* Same category: the other metal masks,
  {ref}`MM1 <step-113>` (where the imaging is discussed in full),
  {ref}`MM2 <step-124>`, {ref}`MM4 <step-154>` (the same construction
  over the second capacitor), {ref}`MM5 <step-162>`.
* Mask: {ref}`MM3 <mask-mm3>` — the mask's layers, plates,
  renders and design rules; previous mask, {ref}`CAPM <step-137>`; next mask,
  {ref}`VIM3 <step-144>`.
* Category page: {ref}`Photolithography (mask step) <category-lithography>`.

<!-- index-links:begin (generated by tools/gen_index_links.py; do not edit) -->
### Patents, papers and filings about this step

* {ref}`Method for fabrication of an MIM capacitor and related structure <patent-gp24897586>` — US 6,430,028 B1 (2000)
<!-- index-links:end -->

## References

### Cross-check

* [SkyWater PDK, *Masks*](<https://skywater-pdk.readthedocs.io/en/main/rules/masks.html>) — "Metal 3-TLM", "Metal 3-S8TM", "Metal
  3-PLM", all `MM3`; PLM flagged for SKY130.[^pdk-05]
* [SkyWater PDK, *Criteria & Assumptions*](<https://skywater-pdk.readthedocs.io/en/main/rules/assumptions.html>) — `MM3CD`/`MM3CDSP` 0.36,
  0.8 and 0.3 µm; "Oxide Bias for MM3" 1.15; photoresist
  1.14 µm.[^pdk-03]
* [SkyWater PDK, *Periphery rules*](<https://skywater-pdk.readthedocs.io/en/main/rules/periphery.html>) — m3.1–m3.6, m3.pd.1–2b, the
  `cmm3` waffle-drop check; via3.4, via3.5; capm.2b, capm.3.[^pdk-periph]
* [SkyWater PDK, *Layers Reference*](<https://skywater-pdk.readthedocs.io/en/main/rules/layers.html>) — `met3` 70:20.[^pdk-06]
* [SkyWater PDK, *Process stack diagram*](<https://raw.githubusercontent.com/google/skywater-pdk/main/docs/_static/metal_stack.svg>) — `met3` 0.845 µm.[^pdk-04]
* [SkyWater PDK, *Device Details*](<https://skywater-pdk.readthedocs.io/en/main/rules/device-details.html>) — `RSM3` 0.047 Ω/sq; the `cap_mim`
  cross-section with "M3 (plate 1)".[^pdk-07]
* [SkyWater PDK, *Parasitic Layout Extraction*](<https://skywater-pdk.readthedocs.io/en/main/rules/rcx.html>) — metal 3 47 mΩ/sq;
  metals 1–2 125 mΩ/sq.[^pdk-08]
* [SkyWater, *Facilities & Capabilities*](<https://www.skywatertechnology.com/manufacturing/facilities-capabilities/>) — I-line and DUV tools,
  tracks, CD and overlay metrology.[^skw-01]
* [SkyWater, Form S-1](<https://www.sec.gov/Archives/edgar/data/1819974/000119312521089687/d26688ds1.htm>) — photoresist and developer suppliers.[^sec-01]
* ASML, PAS 5500/750E and /800 press releases; [*Three decades of PAS
  5500*](<https://www.asml.com/en/company/stories/2021/three-decades-of-pas-5500>).[^asml-750e][^asml-800][^asml-30]

### High-level understanding

* Wikipedia, [*Photolithography*](<https://en.wikipedia.org/wiki/Photolithography>), [*Anti-reflective coating*](<https://en.wikipedia.org/wiki/Anti-reflective_coating>).[^wiki-litho][^wiki-arc]
* [Wolf and Tauber, *Silicon Processing for the VLSI Era*, vol. 1](<https://openlibrary.org/isbn/9780961672164>) —
  resist processing on metal.[^txt-02]
* [Mack, *Fundamental Principles of Optical Lithography*](<https://doi.org/10.1002/9780470723876>) — imaging,
  swing curves, BARCs and topography.[^mack-2007]

### Deep dive

* [ITRS 2001, *Lithography*](<https://www.semiconductors.org/wp-content/uploads/2018/08/2001Litho.pdf>) — the exposure options it lists by node for
  critical layers.[^itrs-03]
* [Brunner, SPIE 1991](<https://doi.org/10.1117/12.46410>) — swing curves and anti-reflection on
  reflective, film-covered substrates.[^brunner-1991]
* [Rocke and Schneegans (Siemens), *JVST B* 1988](<https://doi.org/10.1116/1.584306>) — a refractory cap as
  an anti-reflective layer on aluminium.[^rocke-1988]
* [Levinson, *Principles of Lithography*](<https://doi.org/10.1117/3.601520>) — the chapter on
  overlay.[^levinson-2005]
* [Wong, *Resolution Enhancement Techniques in Optical Lithography*](<https://doi.org/10.1117/3.401208>) —
  what a {math}`k_1` of 0.5–0.85 does and does not need.[^wong-2001]
* Ito, [*Adv. Polym. Sci.*](<https://doi.org/10.1007/b97574>) 2005; Wallraff and Hinsberg, [*Chem. Rev.*](<https://doi.org/10.1021/cr980003i>)
  1999; Dammel, [*Diazonaphthoquinone-based Resists*](<https://doi.org/10.1117/3.2265072>) — the DUV and
  i-line resist chemistries.[^ito-2005][^wallraff-1999][^dammel-1993]
* [Ausschnitt, SPIE 1999](<https://doi.org/10.1117/12.350800>) — dose and focus control in
  production.[^ausschnitt-1999]
* Bohr (Intel), IEDM 1995, and Stamper, Fuselier and Tian (IBM), IITC
  1998 — why the upper aluminium levels are thick and wide.[^bohr-1995][^stamper-1998]
* [Ng et al. (Chartered), *IEEE TED* 2005](<https://doi.org/10.1109/TED.2005.850642>) — MiM integration issues in
  Al–Cu and copper back ends.[^ng-2005]
* [Kar-Roy and Racanelli (Newport Fab), US 6,430,028](<https://image-ppubs.uspto.gov/dirsearch-public/print/downloadPdf/6430028>) — patterning the
  interconnect metal into the bottom plate after the top plate.[^pat-mim-newportfab]
* [Nojiri, *Dry Etching Technology for Semiconductors*](<https://doi.org/10.1007/978-3-319-10295-5>) — the
  aluminium-to-resist selectivity that sizes the resist.[^nojiri-2015]

## Open questions

* **Exposure tool.** Whether `MM3` is exposed on an i-line or a DUV tool, with what
  resist, BARC and reticle type, is not public.
* **Alignment tree and `capm` rules.** The alignment tree — to via 2, to `capm`, or both — and the values
  of the `capm` enclosure and spacing rules[^pdk-periph] are not
  public.
* **TLM, S8TM and PLM.** The PDK does not define "TLM", "S8TM" or "PLM" in the mask table's
  three `MM3` entries.[^pdk-05] That "S8TM" is a 2 µm thick-metal-3
  option follows from the assumptions table's 2 µm "S8TM* flow"
  thickness and 0.8 µm `MM3CD`[^pdk-03] (inference).

  The mask table
  flags the "-PLM" entries as used in SKY130[^pdk-05] and the rule
  tables name an "SP8P*/SKY130P* (PLM) CADflow";[^pdk-periph] this
  reference reads PLM as the label of the five-metal P flow (inference).
* **Metal thickness.** Whether the metal under the resist is 0.845 µm thick as the PDK's
  diagram shows[^pdk-04] or the 0.765 µm of the Cypress S8TNV
  report[^cyp-qtp-113005] is discussed as an open question at
  {ref}`MM3E <step-140>`.
* **Oxide Bias.** Why the "Oxide Bias" rises to 1.15 for metals 3 and 4[^pdk-03] is
  not public.

<!-- footnotes -->

[^pdk-03]: SkyWater PDK Authors, *Criteria & Assumptions*, SkyWater
    SKY130 PDK documentation.
    <https://skywater-pdk.readthedocs.io/en/main/rules/assumptions.html>
[^pdk-04]: SkyWater PDK Authors, *metal_stack.svg* (process stack
    diagram), google/skywater-pdk repository.
    <https://raw.githubusercontent.com/google/skywater-pdk/main/docs/_static/metal_stack.svg>
[^pdk-05]: SkyWater PDK Authors, *Masks* page and `masks.csv`, SkyWater
    SKY130 PDK documentation.
    <https://skywater-pdk.readthedocs.io/en/main/rules/masks.html>,
    <https://github.com/google/skywater-pdk/blob/main/docs/rules/masks.csv>
[^pdk-06]: SkyWater PDK Authors, *Layers Reference* and
    `gds_layers.csv`, SkyWater SKY130 PDK documentation.
    <https://skywater-pdk.readthedocs.io/en/main/rules/layers.html>,
    <https://raw.githubusercontent.com/google/skywater-pdk/main/docs/rules/gds_layers.csv>
[^pdk-07]: SkyWater PDK Authors, *Device Details* (generic resistors
    and MiM capacitors), SkyWater SKY130 PDK documentation, and the
    `cap_mim` cross-section drawing.
    <https://skywater-pdk.readthedocs.io/en/main/rules/device-details.html>,
    <https://raw.githubusercontent.com/google/skywater-pdk/main/docs/rules/device-details/cap_mim/cross-section-cap_mim.svg>
[^pdk-08]: SkyWater PDK Authors, *Parasitic Layout Extraction* page
    (resistance tables), SkyWater SKY130 PDK documentation.
    <https://skywater-pdk.readthedocs.io/en/main/rules/rcx.html>
[^pdk-periph]: SkyWater PDK Authors, *Periphery rules*, SkyWater SKY130
    PDK documentation.
    <https://skywater-pdk.readthedocs.io/en/main/rules/periphery.html>
[^cyp-qtp-113005]: Cypress Semiconductor, *Product Qualification
    Plan, QTP# 113005: 64K Serial Non-Volatile SRAM Product Family, S8
    Technology, CMI (Fab 4)*, document 001-85611 Rev. *A, January
    2013 (copy hosted by Infineon Technologies).
    <https://www.infineon.com/assets/row/public/documents/10/316/infineon-qtp-113005-64k-serial-non-volatile-sram-product-family-s8-technology-cmi-fab-4-productqualificationreport-en.pdf?fileId=8ac78c8c7d710014017d714bf28311de>
[^skw-01]: SkyWater Technology, *Facilities & Capabilities*, accessed
    2026-08-30. <https://www.skywatertechnology.com/manufacturing/facilities-capabilities/>
[^sec-01]: SkyWater Technology, Inc., Form S-1 (registration statement),
    filed 2021-03-22.
    <https://www.sec.gov/Archives/edgar/data/1819974/000119312521089687/d26688ds1.htm>
[^asml-750e]: ASML, *ASML introduces KrF lithography scanner optimized
    for 130 nm* (PAS 5500/750E), press release, 2000-04-04.
    <https://www.asml.com/en/news/press-releases/2000/asml-introduces-krf-lithography-scanner-optimized-for>
[^asml-800]: ASML, *ASML introduces new KrF Step & Scan system that
    extends* (PAS 5500/800), press release, 2001-01-31.
    <https://www.asml.com/en/news/press-releases/2001/asml-introduces-new-krf-step-and-scan-system-that-extends>
[^asml-30]: ASML, *Three decades of PAS 5500*, 2021, accessed
    2026-09-13. <https://www.asml.com/en/company/stories/2021/three-decades-of-pas-5500>
[^nikon-s204b]: Nikon, *NSR-S204B 248 nm Scanner Exposure System
    Overview* (specification summary, reseller copy), attached to the
    listing Tara Semiconductor Technology, *Used 2002 NIKON S204
    Scanner*, accessed 2026-09-13.
    <https://f.machineryhost.com/fc49306d97602c8ed1be1dfbf0835ead/aa008f2897d7d4a224ff92839b4299e9/SpecSummary_LITV25-01_NSR-S204B.pdf>,
    <https://www.tarasemi.com/listings/5223879-used-2002-nikon-s204-scanner>
[^tel-act]: Tokyo Electron, *Coater/Developer ACT Series*, product
    page. <https://www.tel.com/product/act.html>
[^wiki-litho]: Wikipedia, *Photolithography*.
    <https://en.wikipedia.org/wiki/Photolithography>
[^wiki-arc]: Wikipedia, *Anti-reflective coating*.
    <https://en.wikipedia.org/wiki/Anti-reflective_coating>
[^txt-02]: S. Wolf and R. N. Tauber, *Silicon Processing for the VLSI
    Era, Vol. 1: Process Technology*, 2nd ed., Lattice Press, 2000,
    ISBN 978-0-9616721-6-4. <https://openlibrary.org/isbn/9780961672164>
[^mack-2007]: C. Mack, *Fundamental Principles of Optical Lithography:
    The Science of Microfabrication*, Wiley, 2007,
    ISBN 978-0-470-01893-4. <https://doi.org/10.1002/9780470723876>
    (companion site <https://www.lithoguru.com/textbook/>)
[^levinson-2005]: H. J. Levinson, *Principles of Lithography*, 2nd ed.,
    SPIE Press, 2005, ISBN 978-0-8194-5660-1.
    <https://doi.org/10.1117/3.601520>
[^itrs-03]: International Technology Roadmap for Semiconductors, *2001
    Edition: Lithography*.
    <https://www.semiconductors.org/wp-content/uploads/2018/08/2001Litho.pdf>
[^wong-2001]: A. K.-K. Wong, *Resolution Enhancement Techniques in
    Optical Lithography*, SPIE Tutorial Texts TT47, SPIE Press, 2001,
    ISBN 978-0-8194-7881-8. <https://doi.org/10.1117/3.401208>
[^brunner-1991]: T. A. Brunner, "Optimization of optical properties of
    resist processes", *Proc. SPIE* **1466**, 297–308 (1991).
    <https://doi.org/10.1117/12.46410>
[^rocke-1988]: M. Rocke and M. Schneegans, "Titanium nitride for
    antireflection control and hillock suppression on aluminum silicon
    metallization", *Journal of Vacuum Science & Technology B* **6**(4),
    1113–1115 (1988). <https://doi.org/10.1116/1.584306>
[^ito-2005]: H. Ito, "Chemical Amplification Resists for
    Microlithography", *Advances in Polymer Science* **172**, 37–245
    (2005). <https://doi.org/10.1007/b97574>
[^wallraff-1999]: G. M. Wallraff and W. D. Hinsberg, "Lithographic
    Imaging Techniques for the Formation of Nanoscopic Features",
    *Chemical Reviews* **99**(7), 1801–1822 (1999).
    <https://doi.org/10.1021/cr980003i>
[^dammel-1993]: R. R. Dammel, *Diazonaphthoquinone-based Resists*, SPIE
    Tutorial Texts TT11, SPIE Press, 1993.
    <https://doi.org/10.1117/3.2265072>
[^ausschnitt-1999]: C. P. Ausschnitt, "Distinguishing dose from
    defocus for in-line lithography control", *Proc. SPIE* **3677**,
    Metrology, Inspection, and Process Control for Microlithography
    XIII, 140 (1999). <https://doi.org/10.1117/12.350800>
[^bohr-1995]: M. T. Bohr, "Interconnect scaling — the real limiter to
    high performance ULSI", *IEDM 1995 Technical Digest*, pp. 241–244.
    <https://doi.org/10.1109/IEDM.1995.499187>
[^stamper-1998]: A. K. Stamper, M. B. Fuselier and X. Tian, "Advanced
    wiring RC delay issues for sub-0.25-micron generation CMOS", *Proc.
    IEEE 1998 International Interconnect Technology Conference (IITC)*,
    pp. 62–64. <https://doi.org/10.1109/IITC.1998.704752>
[^ng-2005]: C. H. Ng, C.-S. Ho, S.-F. S. Chu and S.-C. Sun, "MIM
    Capacitor Integration for Mixed-Signal/RF Applications", *IEEE
    Transactions on Electron Devices* **52**(7), 1399–1409 (2005).
    <https://doi.org/10.1109/TED.2005.850642>
[^pat-mim-newportfab]: A. Kar-Roy and M. Racanelli (Newport Fab, LLC),
    *Method for fabrication of an MIM capacitor and related structure*,
    US 6,430,028 B1, filed 2000-11-22, granted 2002-08-06.
    <https://image-ppubs.uspto.gov/dirsearch-public/print/downloadPdf/6430028>
[^nojiri-2015]: K. Nojiri, *Dry Etching Technology for Semiconductors*,
    Springer, 2015. <https://doi.org/10.1007/978-3-319-10295-5>
[^steps-sheet]: *[external] S8 / SKY130 Process Steps*, public Google Sheet,
    tab "Sheet1" (step number, code and description), retrieved 2026-09-14.
    <https://docs.google.com/spreadsheets/d/1PbI3IVNg93fR9Gi_hXlEDrlYtwFQuMyaD8PNEaIs3Sg>
[^cyp-qtp-123907]: Cypress Semiconductor, *Fab Process Qualification
    Report, QTP# 123907, 132302, 132301: Metal Stack Change, S8
    Technology, Fab 4 CMI*, document 001-91369 Rev. **, March 2014 (copy
    hosted by Tokyo Electron Device as the attachment to Cypress Product
    Information Notification PIN145273, 2014-03-13, which states the
    report is attached and available from cypress.com;
    <https://np.teldevice.co.jp/npapp/cgi-bin/npweb_gate.cgi/Website/pcn_pdn/other/cypress/PIN145273.pdf>).
    <https://np.teldevice.co.jp/npapp/cgi-bin/npweb_gate.cgi/Website/pcn_pdn/other/cypress/145273-Qualification_Report.pdf>

File: docs/steps/140-mm3e.md
(step-140)=
# Step 140 — MM3E: Metal3 mask etch

| | |
|---|---|
| **Step number** | 140 of 171[^steps-sheet] |
| **Step code** | `MM3E` |
| **Category** | {ref}`Etch <category-etch>` |
| **Phase** | {term}`BEOL` — MiM capacitors, metal 3–5, via 3–4 |
| **Previous step** | {ref}`MM3 <step-139>` |
| **Next step** | {ref}`NILD5 <step-141>` |

:::{admonition} At a glance
:class: at-a-glance

* **Does:** etches metal 3 through the {ref}`MM3 <step-139>` resist down
  to the via-2 level, leaving the wiring and, under each `capm` plate,
  the capacitor's own bottom plate; this reference treats the
  passivation, strip and clean as part of this step.
* **Why:** the etch makes the wiring and, in the same pattern,
  completes the capacitors.
* **Public numbers:** 0.300 µm minimum width and space (m3.1,
  m3.2);[^pdk-periph] `met3` 0.845 µm on the stack diagram;[^pdk-04]
  `RSM3` 47 mΩ/sq.[^pdk-07]
* **Likely SkyWater tool:** Lam 9600 or Lam 2300 Versys — **strong**
  for the tools and the material set; which runs metal 3 is not
  public.[^skw-01]
* **Not public:** the SKY130 metal-3 thickness (the public record gives
  several numbers), how much capacitor dielectric remains outside the
  plates, and the chemistry, {term}`endpoint` and {term}`over-etch` (→ Open questions).
:::

## What this step is

`MM3E` is the metal-3 etch, and with it the step that turns the
blanket {term}`MiM <MiM capacitor>` sandwich into finished capacitors. Through the resist of
{ref}`MM3 <step-139>` a chlorine plasma removes everything down to the
via-2 level. It removes first whatever remains of the {ref}`CAPILD <step-135>`
dielectric outside the capacitor plates (on our reading of
{ref}`CAPME <step-138>`, most of its thickness), then the metal-3
stack of {ref}`WTIAL3 <step-134>`, stopping on the
{ref}`NCAPOX4 <step-128>` {term}`cap oxide` and on the tops of the via-2
tungsten plugs of {ref}`WCMP4 <step-133>`. The stack is a refractory cap, a thick Al–Cu
layer and a thin refractory bottom layer.

What remains is the `met3`
wiring (GDS 70:20[^pdk-06]) at 0.300 µm minimum width and space (m3.1,
m3.2[^pdk-periph]). Under each `capm` plate, protected by the resist,
the stack is left whole, so that every capacitor now has its own
bottom plate — the "M3 (plate 1)" of the PDK's `cap_mim`
cross-section.[^pdk-07] As at the lower metal etches, a passivation
step, resist strip and wet clean follow without delay; this reference
treats them as part of this step, as at {ref}`MM2E <step-125>`.

:::{figure} /_static/figures/mim-140-mm3e.svg
:alt: Two enlarged cross-sections of the upper films, cut off at the bottom. Before the step violet resist covers a raised purple plate and a narrower block at the left edge of a blanket metal stack. After it the resist is gone and the metal stack remains only under where it was: the right-hand edge of a line at the left and a wide bottom plate at the right, carrying the plate on the thin striped film, with bare pale oxide between them.
:width: 560px
:name: fig-mim-140-mm3e

A close-up of the left edge of a capacitor and the right-hand edge of a metal-3 wiring line; the lower part of the slice is cut off, and the drawing starts inside the oxide under metal 3. Before, the metal-3 resist over the line and over the capacitor; after, the etch has broken through the dielectric outside the resist (a fluorine-containing step, on the page's account, since chlorine makes little progress on it) and then removed the whole metal-3 stack in chlorine, stopping on the cap oxide, and the resist has been stripped (the page treats the passivation, strip and clean as part of this step). Beneath the resist the whole stack remains, and the capacitor now has a bottom plate of its own. Since nothing is etched there, on this drawing the thin dielectric also stays on the metal around the top plate and on the wiring line; the page does not discuss that, and the CAPME page notes that the PDK's schematic cross-section draws the dielectric only under the plate. The edges are drawn vertical, and nothing is drawn to scale: the page uses the PDK's 0.845 µm for the metal[^pdk-04] and gives the minimum width and space as 0.300 µm (m3.1, m3.2).[^pdk-periph] The two oxides and the bottom film of the metal are drawn but not labelled, nor, in the upper panel, is the aluminium–copper. Not to scale.
:::

### How thick is the metal?

The public record gives several numbers and
does not reconcile them. The PDK's process stack diagram labels
`met3` 0.845 µm,[^pdk-04] and its antenna-rule table uses 0.85 µm for
"S8T* other than S8TM*" and 0.8 µm for the S8P, S8Q and SP8T
flows.[^pdk-03]

The Cypress qualification report for the S8TNV-5R
technology at Bloomington gives "Metal 3: 150A Ti / 7200A Al -0.5%Cu /
300A TiW", which sums to 7 650 Å (0.765 µm), in a process whose
"Number of Metal Layers" is "3 Metal".[^cyp-qtp-113005] The 2014
report on the S8DI metal-stack change, also a three-metal process,
gives "Metal 3: 500A TiW/21,250A Al 0.5% Cu/300A TiW", 2.2 µm.[^cyp-qtp-123907]
In both Cypress flows metal 3 is the *top* metal, whereas in the
five-metal SKY130 flow it is an intermediate level.

A third, older
Bloomington report, for the 0.18 µm "Triple Metal" R7FT-3R derivative,
gives "Metal 3: 150Å Ti / 8,000Å Al / 300Å TiW" — a sum of exactly
0.845 µm[^cyp-qtp-014807] — which shows that an 8 000 Å Al metal 3 of
the PDK's thickness has existed in the same fab. Whether the SKY130
flow uses such a stack is not stated anywhere public. We quote the
numbers without resolving them and use the PDK's 0.845 µm for
geometry below (see *Open questions*).

The PDK's electrical data do
not decide it: `RSM3` is 47 mΩ/sq (limits 38–56),[^pdk-07][^pdk-08]
which for 0.72–0.80 µm of Al–Cu implies a resistivity of 3.4–3.8 µΩ·cm,
within the range expected for sputtered Al–0.5%Cu (our arithmetic;
typical industry value[^txt-02]).

## Step category

`MM3E` is an {ref}`Etch <category-etch>` step of the *metal,
chlorine-chemistry* class — the category page's "Aluminium–copper
with Ti/TiN or Ti:W caps" entry — and the third of the five metal
etches.

{ref}`MM1E <step-114>` sets out the chemistry at length:
aluminium etches spontaneously in chlorine, so {term}`anisotropy`
comes from a sidewall passivation film, and the etch products leave
the lines liable to corrode.[^hess-1982][^nojiri-2015]

Three things
are specific to this instance:

* The stack is more than twice as thick
  as at metals 1 and 2 (0.845 µm against 0.36 µm[^pdk-04]), so the
  etch is longer, the resist budget tighter and the copper residue
  heavier.
* The spaces are wider but deeper — 0.30 µm by 0.845 µm, an
  {term}`aspect ratio` of about 2.8:1 (our arithmetic from the PDK
  values[^pdk-periph][^pdk-04]).
* The top of the stack is not the
  bare cap but, outside the plates, the cap under the thin capacitor
  dielectric. On this reference's reading of
  {ref}`CAPME <step-138>`, that makes this one of the two metal etches in the
  flow that begin with a dielectric (with {ref}`MM4E <step-155>`).

  For an
  {term}`oxynitride`, as assumed at {ref}`CAPILD <step-135>`, the dielectric is a film
  which a chlorine chemistry etches slowly and which must be broken
  through first.

## Why this step exists

The etch makes the wiring and, in the same pattern, completes the
capacitors:

* **Line width and profile in a thick film.** The etched width is
  what the PDK's 0.300 µm[^pdk-periph] describes, and the "Min process
  bias 3s tolerance" of 0.032 µm[^pdk-03] is a public trace of the
  litho-plus-etch bias budget.

  Over 0.845 µm of height a small
  sidewall angle becomes a large width difference between the top
  and bottom of the line. A vertical profile gives
  {ref}`NILD5 <step-141>` its best chance of filling a 2.8:1 gap.
  Cooperberg, Vahedi and Gottscho show how the Cl₂/BCl₃ balance and
  the passivant set the sidewall,[^cooperberg-2002] and AT&T's patent
  on tapered aluminium etching shows the opposite choice older flows
  made.[^pat-taper-att]
* **Breaking through the capacitor dielectric.** Wherever the
  dielectric of {ref}`CAPILD <step-135>` remains on the metal, a
  chlorine plasma that etches aluminium readily makes little
  progress on it.

  A fluorine-containing breakthrough step, of the
  kind used to open a TiW cap (Liu and Kuo etched TiW in
  CF₄/Cl₂[^liu-2007-tiw]) or a TiN cap,[^abraham-1997]
  removes it and the cap together. Any dielectric left in a space
  masks the metal beneath and leaves a stringer that shorts adjacent
  lines. (Inference from the stack; the Newport Fab patent patterns
  its bottom-plate metal only after removing the dielectric outside
  the capacitor.[^pat-mim-newportfab])
* **Complete clearing of a thick Al–Cu film.** W etches in
  chlorine[^fischl-1987] and TiW in chlorine–fluorine
  mixtures,[^liu-2007-tiw] Al–Cu in
  Cl₂/BCl₃,[^schaible-1978][^hess-1982] but copper chlorides are
  involatile and are removed only by ion bombardment, leaving
  copper-rich residues that seed corrosion;[^lee-1981] a thicker film
  holds more copper.

  Abraham, Gabriel and Zheng describe the
  {term}`microloading <loading effect>` between dense and isolated features on a high-density
  metal etcher,[^abraham-1997] which grows with etch depth.
* **Corrosion.** Chlorine in the sidewall polymer and the resist
  forms HCl with moisture and attacks the aluminium at copper
  precipitates;[^lee-1981] Wai and Ling describe the post-etch and
  polymer-clean sequence that prevents it.[^wai-2017]
* **Charging — now of a capacitor as well as of gates.** A long
  metal-3 line connected through vias and lower metals to a gate
  collects plasma current while it is being isolated
  ({term}`plasma charging`). Fang and
  McVittie described the thin-oxide damage[^fang-1992] and Hwang and
  Giapis the notching at the line foot.[^hwang-1997]

  Here a MiM
  capacitor's bottom plate is also being cut free under a top plate
  that is connected to nothing until via 3 is made, so the thin
  dielectric can be charged across. (Inference from the geometry;
  Wang, Ackaert et al. showed how plasma-charging damage of floating
  MiM capacitors depends on the antenna areas connected to each
  plate.[^wang-2004-mim]) The PDK's antenna rules[^pdk-11] address
  this kind of charging.

Without `MM3E` metal 3 would remain a sheet shorting every via-2 plug
and every capacitor together.

## How it is typically performed

*An industry-generic thick aluminium-stack etch for a 200 mm,
130 nm-era fab (SKY130's recipe is not public); the step-by-step
chemistry is at {ref}`MM1E <step-114>`.*

1. **Chamber.** A high-density plasma metal etcher —
   transformer- or inductively coupled, with independent bias, a
   cooled {term}`electrostatic chuck` and helium backside cooling — with
   integrated passivation and strip modules. Lam's {term}`TCP`
   source[^pat-tcp-lam] and Applied Materials' DPS reactor[^pat-dps-amat]
   are the two 200 mm-era designs; Lam's 10-K describes its 9600/2300
   metal etch lines.[^lam-10k]
2. **BARC open and dielectric breakthrough.** The organic
   {term}`BARC` of {ref}`MM3 <step-139>` is opened in an O₂/N₂ or
   Cl₂-containing step.

   The capacitor dielectric and the refractory cap
   are then broken through with a fluorine-bearing mixture (CF₄ or CHF₃
   with Cl₂), as for the cap alone at the lower levels. (Industry practice;[^liu-2007-tiw][^abraham-1997] fluorocarbon
   etching of silicon oxide and nitride films is set out by Oehrlein
   et al.[^oehrlein-1994b])
3. **Main etch.** Cl₂/BCl₃ with N₂ (or CHF₃) at a few to tens of
   mTorr; chlorine removes aluminium as AlCl₃, BCl₃ scavenges oxygen
   and breaks the native oxide, and the nitrogen or carbon species
   build the sidewall film.[^schaible-1978][^hess-1982][^chen-1989]

   At the hundreds of nanometres per minute of the class
   (industry-typical[^txt-02]) the 0.845 µm stack[^pdk-04] clears in
   one to two minutes — two to three times longer than at metals 1
   and 2, with a correspondingly thicker resist
   ({ref}`MM3 <step-139>`).
4. **Endpoint.** Optical emission on the atomic aluminium line near
   396 nm or the AlCl band, which falls as the aluminium
   clears;[^bawolek-1987] the open area of a metal level is large, so
   the signal is strong.
5. **Over-etch.** A timed, lower-power, more passivating step to
   remove the bottom Ti (or TiW) and stringers at plug edges and in
   the narrowest spaces, with {term}`selectivity` to the
   {ref}`NCAPOX4 <step-128>` oxide and the tungsten plug tops;
   {term}`notching` and micro-trenching from charging appear
   here.[^hwang-1997] The over-etch is bounded by the 0.42 µm of via-2
   oxide beneath[^pdk-04] (inference).
6. **Passivation.** Without an air break, an H₂O-vapour or O₂/CF₄
   plasma that converts residual chlorides on the sidewalls and
   strips chlorine from the resist.[^nojiri-2015][^wai-2017]
7. **Strip and clean.** Downstream O₂/N₂ {term}`ash`, then a solvent or semi-aqueous polymer clean
   within a queue-time limit, which must also be benign
   to the exposed plate edges and the dielectric under them
   (inference); DI rinse and dry. SkyWater lists
   GaSonics, Iridia and Mattson strippers with N₂/O₂, CF₄ and H₂/N₂
   options.[^skw-01] SkyWater lists "EKS265, EKC270 solvents" under "Batch
   Rotational".[^skw-01]
8. **Metrology.** Line CD by {term}`CD-SEM`; profile by
   cross-section SEM on monitors; metal-3 sheet resistance and
   comb/serpentine structures at {term}`e-test` against the PDK's
   47 mΩ/sq;[^pdk-07] capacitance, leakage and breakdown of the now
   separate MiM capacitors against `CMIMA` and `CMIMP`;[^pdk-07]
   corrosion inspection after a delay.

   The published SKY130
   {term}`test tile` measures metal 3 with four-terminal "S8P
   WM3_Kelvin (Width = 0.3um/ Length = 418.375um)" and "S8P RSM3_Kelvin
   (Width = 2.595um/ Length = 434.755um)" lines, an "S8P RSM3 (Van der
   Pauw Structure 30*30um2)", "BVM3M3F" serpentine/comb pairs and
   0.3 µm serpentines of "10,143 squares".[^raw-data-testtile-pads]

## Machines typically used

* **{ref}`High-density metal etcher <machine-plasma-etcher-metal>`**, 200 mm: Lam TCP 9600 / 2300
  Versys,[^lam-10k] Applied Materials Centura DPS Metal,[^pat-dps-amat]
  TEL Unity ({ref}`category-etch`).
* **Integrated passivation and strip modules**; **{ref}`downstream plasma asher <machine-downstream-plasma-asher>`**;
  **{ref}`solvent wet bench <machine-wet-bench>`**.
* **{ref}`CD-SEM <machine-cd-sem-overlay-metrology>`**, **{ref}`cross-section SEM <machine-cross-section-sem-profilers>`**, **{ref}`e-test <machine-parametric-tester>`** for lines and
  capacitors.

## Machines likely used at SkyWater

* **Lam 9600 or Lam 2300 Versys**
  - *SkyWater says:* lists "Lam 9600, Al, TiW,
    TiN, Pt" and "Lam 2300 Versys, Al, TiW, TiN, Nb, Pt" as its metal
    etchers.[^skw-01]
  - *Tool exists:* **strong** for the tools and the
    material set.
  - *Runs this step:* which runs metal 3 is not public (inference: the
    coarser, thicker level is a natural load for the older 9600).
* **Strip — GaSonics PEP, Iridia, Mattson Aspen II; clean — batch
  rotational tools with "EKS265, EKC270 solvents"**[^skw-01]
  - *Tool exists:* strong for existence.
  - *Runs this step:* assignment is an inference.

## Resources required

* **{ref}`Cl₂ <material-etch-gases>` and BCl₃**, **{ref}`N₂ <material-process-gases>`** (and possibly CHF₃) for the main etch;
  **CF₄ or CHF₃** for the dielectric and cap breakthrough; **Ar**;
  **He** for backside cooling (industry practice[^nojiri-2015]).
  SkyWater lists no gases for its metal etchers, but names Cl₂, CF₄
  and CHF₃ on its other etchers.[^skw-01]
* **H₂O vapour or O₂/CF₄** for passivation; **O₂/N₂** for the ash.[^skw-01]
* **Amine or semi-aqueous polymer-removal solvent** ({ref}`wet chemicals <material-wet-chemicals>`) and {ref}`DI water <material-ultrapure-water>`.[^skw-01]
* **{ref}`Chamber consumables <material-hardware-consumables>`**, replaced more often for a thick metal;
  **{ref}`monitor wafers <material-substrates>`** with the full metal-3 stack; **chlorine
  abatement**.

## Related steps and cross-references

* Previous: {ref}`MM3 <step-139>` (the mask).
* Next:
  {ref}`NILD5 <step-141>` (the dielectric that fills the spaces).
* Depends on: the stack it etches, {ref}`WTIAL3 <step-134>`; the capacitor films
  on it, {ref}`CAPILD <step-135>`, {ref}`CAPTIW1 <step-136>`,
  {ref}`CAPME <step-138>`; the floor it stops on,
  {ref}`NCAPOX4 <step-128>` and the plugs of {ref}`WCMP4 <step-133>`.
* Feeds: the via etch that later stops on the cap and on the plates,
  {ref}`VIM3E <step-145>`.
* Same category: the other metal etches, {ref}`MM1E <step-114>` (where the chemistry
  is described in full), {ref}`MM2E <step-125>`,
  {ref}`MM4E <step-155>`, {ref}`MM5E <step-163>`.
* Category page: {ref}`Etch <category-etch>`.

<!-- index-links:begin (generated by tools/gen_index_links.py; do not edit) -->
### Patents, papers and filings about this step

* {ref}`Method for tapered etching <patent-gp23476680>` — US 4,919,748 A (1989)
* {ref}`Method and apparatus for producing magnetically-coupled planar plasma <patent-gp23554962>` — US 4,948,458 A (1989)
* {ref}`Plasma reactor with multi-section RF coil and isolated conducting lid <patent-gp23061269>` — US 5,540,824 A (1994)
* {ref}`Method for fabrication of an MIM capacitor and related structure <patent-gp24897586>` — US 6,430,028 B1 (2000)
<!-- index-links:end -->

## References

### Cross-check

* [SkyWater PDK, *Process stack diagram*](<https://raw.githubusercontent.com/google/skywater-pdk/main/docs/_static/metal_stack.svg>) — `met3` 0.845 µm; via2
  0.42 µm.[^pdk-04]
* [SkyWater PDK, *Criteria & Assumptions*](<https://skywater-pdk.readthedocs.io/en/main/rules/assumptions.html>) — metal-3 antenna
  thicknesses 0.8, 0.85 and 2 µm by flow; process bias
  tolerance.[^pdk-03]
* [Cypress, QTP 113005 (2013)](<https://www.infineon.com/assets/row/public/documents/10/316/infineon-qtp-113005-64k-serial-non-volatile-sram-product-family-s8-technology-cmi-fab-4-productqualificationreport-en.pdf?fileId=8ac78c8c7d710014017d714bf28311de>) — S8TNV-5R, "3 Metal", "Metal 3: 150A Ti
  / 7200A Al -0.5%Cu / 300A TiW".[^cyp-qtp-113005]
* [Cypress, QTP 123907/132302/132301 (2014)](<https://np.teldevice.co.jp/npapp/cgi-bin/npweb_gate.cgi/Website/pcn_pdn/other/cypress/PIN145273.pdf>) — S8DI, "3 Metal",
  "Metal 3: 500A TiW/21,250A Al 0.5% Cu/300A TiW".[^cyp-qtp-123907]
* [Cypress, QTP 014807 (2005)](<https://www.infineon.com/assets/row/public/documents/10/316/infineon-014807.rev-2.0-productqualificationreport-en.pdf?fileId=8ac78c8c7d710014017d71486005075b>) — R7FT-3R, "Triple Metal /0.18 um",
  "Metal 3: 150Å Ti / 8,000Å Al / 300Å TiW".[^cyp-qtp-014807]
* [SkyWater PDK, *Device Details*](<https://skywater-pdk.readthedocs.io/en/main/rules/device-details.html>) — `RSM3` 0.047 Ω/sq; `CMIMA`,
  `CMIMP`; the `cap_mim` cross-section.[^pdk-07]
* [SkyWater PDK, *Parasitic Layout Extraction*](<https://skywater-pdk.readthedocs.io/en/main/rules/rcx.html>) — metal 3
  47 mΩ/sq.[^pdk-08]
* [SkyWater PDK, *Periphery rules*](<https://skywater-pdk.readthedocs.io/en/main/rules/periphery.html>) — m3.1, m3.2.[^pdk-periph]
* [SkyWater PDK, *Layers Reference*](<https://skywater-pdk.readthedocs.io/en/main/rules/layers.html>) — `met3` 70:20.[^pdk-06]
* [SkyWater PDK, *Process Design Rules* index](<https://skywater-pdk.readthedocs.io/en/main/rules.html>) — the Antenna
  chapter.[^pdk-11]
* [SkyWater, *Facilities & Capabilities*](<https://www.skywatertechnology.com/manufacturing/facilities-capabilities/>) — Lam 9600 and 2300 Versys;
  strippers; solvents.[^skw-01]
* [Lam Research, Form 10-K (2003)](<https://www.sec.gov/Archives/edgar/data/707549/000089161803004913/f93126e10vk.htm>) — the 9600 and 2300 lines.[^lam-10k]
* [SKY130 raw-data repository, test-tile pad documentation](<https://github.com/google/skywater-pdk-sky130-raw-data/blob/main/docs/sky130-testtile-proprietary/sky130-testtile-pad-documentation.csv>) — the metal-3
  Kelvin, van der Pauw and serpentine/comb structures of the published
  test tile.[^raw-data-testtile-pads]

### High-level understanding

* Wikipedia, [*Reactive-ion etching*](<https://en.wikipedia.org/wiki/Reactive-ion_etching>), [*Inductively coupled
  plasma*](<https://en.wikipedia.org/wiki/Inductively_coupled_plasma>).[^wiki-rie][^wiki-icp]
* [Wolf and Tauber, *Silicon Processing for the VLSI Era*, vol. 1](<https://openlibrary.org/isbn/9780961672164>) —
  aluminium plasma etching and corrosion.[^txt-02]
* [Wolf, *Silicon Processing for the VLSI Era*, vol. 4](<https://openlibrary.org/isbn/9780961672171>) — metal etch
  at the deep-submicron nodes.[^txt-05]
* [Nojiri, *Dry Etching Technology for Semiconductors*](<https://doi.org/10.1007/978-3-319-10295-5>) — chapter 3,
  "Dry Etching of Various Materials", and chapter 5 on etch
  damage.[^nojiri-2015]

### Deep dive

* [Schaible, Metzger and Anderson (IBM), *JVST* 1978](<https://doi.org/10.1116/1.569540>) — reactive ion
  etching of aluminium alloys in halogen plasmas.[^schaible-1978]
* [Hess, *Plasma Chem. Plasma Process.* 1982](<https://doi.org/10.1007/BF00633130>) — the plasma etch
  chemistry of aluminium alloys.[^hess-1982]
* [Lee, Eldridge and Schwartz (IBM), *J. Appl. Phys.* 1981](<https://doi.org/10.1063/1.329043>) —
  RIE-induced corrosion of Al–Cu films.[^lee-1981]
* [Chen, DeOrnellas and Burke, ASTM STP 990, 1989](<https://doi.org/10.1520/STP26039S>) — aluminium alloys
  in BCl₃/Cl₂ plasmas.[^chen-1989]
* [Cooperberg, Vahedi and Gottscho (Lam), *JVST A* 2002](<https://doi.org/10.1116/1.1494818>) — profile
  simulation of aluminium etching.[^cooperberg-2002]
* [Fischl and Hess, *J. Electrochem. Soc.* 1987](<https://doi.org/10.1149/1.2100868>) — chlorine etching of
  tungsten-based films, relevant to the TiW cap.[^fischl-1987]
* [Liu and Kuo, *J. Electrochem. Soc.* 2007](<https://doi.org/10.1149/1.2737631>) — reactive ion etching of
  TiW in CF₄/O₂, CF₄/Cl₂ and CF₄/HCl, the cap breakthrough.[^liu-2007-tiw]
* [Abraham, Gabriel and Zheng, *JVST A* 1997](<https://doi.org/10.1116/1.580805>) — cap-layer etch
  chemistries and microloading on a high-density metal etcher.[^abraham-1997]
* [Oehrlein et al., *JVST A* 1994](<https://doi.org/10.1116/1.578877>) — fluorocarbon etching of oxide, the
  breakthrough chemistry.[^oehrlein-1994b]
* Hwang and Giapis, [*JVST B*](<https://doi.org/10.1116/1.589258>) 1997, and Fang and McVittie, [*IEEE EDL*](<https://doi.org/10.1109/55.145056>)
  1992 — notching and charging damage.[^hwang-1997][^fang-1992]
* [Wang, Ackaert et al., *IEEE TED* 2004](<https://doi.org/10.1109/TED.2004.829518>) — plasma-charging damage of
  floating MiM capacitors.[^wang-2004-mim]
* [Wai and Ling, ASMC 2017](<https://doi.org/10.1109/ASMC.2017.7969200>) — Al–Cu corrosion prevention after
  etch.[^wai-2017]
* [Bawolek, ASTM STP 960, 1987](<https://doi.org/10.1520/STP25751S>) — emission endpoint behaviour.[^bawolek-1987]
* [Kar-Roy and Racanelli (Newport Fab), US 6,430,028](<https://image-ppubs.uspto.gov/dirsearch-public/print/downloadPdf/6430028>) — patterning the
  bottom-plate interconnect after the capacitor stack.[^pat-mim-newportfab]
* [Bredbenner et al. (AT&T), US 4,919,748](<https://image-ppubs.uspto.gov/dirsearch-public/print/downloadPdf/4919748>) — tapered aluminium etching,
  the pre-planarisation alternative.[^pat-taper-att]
* Ogle (Lam Research), US 4,948,458, and Yin et al. (Applied
  Materials), US 5,540,824 — the high-density metal-etch
  sources.[^pat-tcp-lam][^pat-dps-amat]

## Open questions

* **Metal-3 thickness.** The Cypress S8TNV report's metal 3 sums to
  0.765 µm[^cyp-qtp-113005] and the PDK's stack diagram labels
  0.845 µm.[^pdk-04] The antenna table's 0.8 and 0.85 µm[^pdk-03] sit
  between, and a 0.18 µm Fab 4 derivative's 150 Å Ti / 8 000 Å Al /
  300 Å TiW metal 3 sums to exactly 0.845 µm.[^cyp-qtp-014807]

  Whether
  the SKY130 metal-3 Al–Cu is 8 000 Å rather than the S8TNV report's
  7 200 Å, whether the PDK value was carried over from another flow,
  or whether it includes another film, is not public; we have not
  resolved it.
* **Dielectric left outside the plates.** How much of the {ref}`CAPILD <step-135>` dielectric remains outside
  the plates, and how the breakthrough step is set, depend on
  {ref}`CAPME <step-138>` and are not public.
* **Etch conditions and tool.** The chemistry, endpoint, over-etch, passivation and queue-time
  rules of `MM3E`, and which of the two Lam etchers runs it, are not
  public.
* **Bottom layer and cap.** Whether the SKY130 metal-3 bottom layer is Ti (as in the S8TNV
  report[^cyp-qtp-113005]) or TiW (as in the S8DI report[^cyp-qtp-123907])
  is discussed, unresolved, at {ref}`WTIAL3 <step-134>`, and so is
  whether the cap is TiW or the Ti/TiN of the stack qualified in 2014
  ({ref}`overview-metal-cap`).

  In the S8DI report metal 3 is that three-metal flow's **top** metal, so the
  comparison is not level for level. The dielectric-and-cap breakthrough
  above needs fluorine for a TiW cap; a TiN cap would clear in the
  chlorine chemistry that follows, so the breakthrough would have only
  the dielectric to remove.
* **Resist strip and clean.** This page treats the resist strip and polymer clean as part of the
  etch.

<!-- footnotes -->

[^pdk-03]: SkyWater PDK Authors, *Criteria & Assumptions*, SkyWater
    SKY130 PDK documentation.
    <https://skywater-pdk.readthedocs.io/en/main/rules/assumptions.html>
[^pdk-04]: SkyWater PDK Authors, *metal_stack.svg* (process stack
    diagram), google/skywater-pdk repository.
    <https://raw.githubusercontent.com/google/skywater-pdk/main/docs/_static/metal_stack.svg>
[^pdk-06]: SkyWater PDK Authors, *Layers Reference* and
    `gds_layers.csv`, SkyWater SKY130 PDK documentation.
    <https://skywater-pdk.readthedocs.io/en/main/rules/layers.html>,
    <https://raw.githubusercontent.com/google/skywater-pdk/main/docs/rules/gds_layers.csv>
[^pdk-07]: SkyWater PDK Authors, *Device Details* (generic resistors
    and MiM capacitors), SkyWater SKY130 PDK documentation, and the
    `cap_mim` cross-section drawing.
    <https://skywater-pdk.readthedocs.io/en/main/rules/device-details.html>,
    <https://raw.githubusercontent.com/google/skywater-pdk/main/docs/rules/device-details/cap_mim/cross-section-cap_mim.svg>
[^pdk-08]: SkyWater PDK Authors, *Parasitic Layout Extraction* page
    (resistance tables), SkyWater SKY130 PDK documentation.
    <https://skywater-pdk.readthedocs.io/en/main/rules/rcx.html>
[^pdk-11]: SkyWater PDK Authors, *SkyWater SKY130 Process Design
    Rules* index page, SkyWater SKY130 PDK documentation.
    <https://skywater-pdk.readthedocs.io/en/main/rules.html>
[^pdk-periph]: SkyWater PDK Authors, *Periphery rules*, SkyWater SKY130
    PDK documentation.
    <https://skywater-pdk.readthedocs.io/en/main/rules/periphery.html>
[^cyp-qtp-113005]: Cypress Semiconductor, *Product Qualification
    Plan, QTP# 113005: 64K Serial Non-Volatile SRAM Product Family, S8
    Technology, CMI (Fab 4)*, document 001-85611 Rev. *A, January
    2013 (copy hosted by Infineon Technologies).
    <https://www.infineon.com/assets/row/public/documents/10/316/infineon-qtp-113005-64k-serial-non-volatile-sram-product-family-s8-technology-cmi-fab-4-productqualificationreport-en.pdf?fileId=8ac78c8c7d710014017d714bf28311de>
[^cyp-qtp-123907]: Cypress Semiconductor, *Fab Process Qualification
    Report, QTP# 123907, 132302, 132301: Metal Stack Change, S8
    Technology, Fab 4 CMI*, document 001-91369 Rev. **, March 2014
    (copy hosted by Tokyo Electron Device as the attachment to
    Cypress Product Information Notification PIN145273, 2014-03-13,
    which states the report is attached and available from
    cypress.com; <https://np.teldevice.co.jp/npapp/cgi-bin/npweb_gate.cgi/Website/pcn_pdn/other/cypress/PIN145273.pdf>).
    <https://np.teldevice.co.jp/npapp/cgi-bin/npweb_gate.cgi/Website/pcn_pdn/other/cypress/145273-Qualification_Report.pdf>
[^cyp-qtp-014807]: Cypress Semiconductor, *Technology Derivative
    Qualification Report, QTP# 014807 Version 2.0: Technology
    Derivative R7FT-3R, Fab4, Synchronous Dual-Port RAM*, June 2005
    (copy hosted by Infineon Technologies).
    <https://www.infineon.com/assets/row/public/documents/10/316/infineon-014807.rev-2.0-productqualificationreport-en.pdf?fileId=8ac78c8c7d710014017d71486005075b>
[^skw-01]: SkyWater Technology, *Facilities & Capabilities*, accessed
    2026-08-30. <https://www.skywatertechnology.com/manufacturing/facilities-capabilities/>
[^lam-10k]: Lam Research Corporation, Form 10-K for the fiscal year
    ended 2003-06-29 (product line: TCP 9400PTX/DFM, 2300, Exelan).
    <https://www.sec.gov/Archives/edgar/data/707549/000089161803004913/f93126e10vk.htm>
[^wiki-rie]: Wikipedia, *Reactive-ion etching*.
    <https://en.wikipedia.org/wiki/Reactive-ion_etching>
[^wiki-icp]: Wikipedia, *Inductively coupled plasma*.
    <https://en.wikipedia.org/wiki/Inductively_coupled_plasma>
[^txt-02]: S. Wolf and R. N. Tauber, *Silicon Processing for the VLSI
    Era, Vol. 1: Process Technology*, 2nd ed., Lattice Press, 2000,
    ISBN 978-0-9616721-6-4. <https://openlibrary.org/isbn/9780961672164>
[^txt-05]: S. Wolf, *Silicon Processing for the VLSI Era, Vol. 4:
    Deep-Submicron Process Technology*, Lattice Press, 2002,
    ISBN 978-0-9616721-7-1. <https://openlibrary.org/isbn/9780961672171>
[^nojiri-2015]: K. Nojiri, *Dry Etching Technology for Semiconductors*,
    Springer, 2015. <https://doi.org/10.1007/978-3-319-10295-5>
[^schaible-1978]: P. M. Schaible, W. C. Metzger and J. P. Anderson,
    "Reactive ion etching of aluminum and aluminum alloys in an rf
    plasma containing halogen species", *Journal of Vacuum Science and
    Technology* **15**(2), 334–337 (1978).
    <https://doi.org/10.1116/1.569540>
[^hess-1982]: D. W. Hess, "Plasma etch chemistry of aluminum and
    aluminum alloy films", *Plasma Chemistry and Plasma Processing*
    **2**(2), 141–155 (1982). <https://doi.org/10.1007/BF00633130>
[^lee-1981]: W.-Y. Lee, J. M. Eldridge and G. C. Schwartz, "Reactive
    ion etching induced corrosion of Al and Al-Cu films", *Journal of
    Applied Physics* **52**(4), 2994–2999 (1981).
    <https://doi.org/10.1063/1.329043>
[^chen-1989]: C.-H. Chen, S. DeOrnellas and B. Burke, "Plasma Etching
    of Aluminum Alloys in BCl₃/Cl₂ Plasmas", in *Semiconductor
    Fabrication: Technology and Metrology*, ASTM STP 990, ASTM
    International, 1989, pp. 202–211. <https://doi.org/10.1520/STP26039S>
[^cooperberg-2002]: D. J. Cooperberg, V. Vahedi and R. A. Gottscho,
    "Semiempirical profile simulation of aluminum etching in a
    Cl₂/BCl₃ plasma", *Journal of Vacuum Science & Technology A*
    **20**(5), 1536–1556 (2002). <https://doi.org/10.1116/1.1494818>
[^liu-2007-tiw]: G. Liu and Y. Kuo, "Reactive Ion Etching of Titanium
    Tungsten Thin Films", *Journal of The Electrochemical Society*
    **154**(7), H653 (2007). <https://doi.org/10.1149/1.2737631>
[^fischl-1987]: D. S. Fischl and D. W. Hess, "Plasma-Enhanced Etching
    of Tungsten and Tungsten Silicide in Chlorine-Containing
    Discharges", *Journal of The Electrochemical Society* **134**(9),
    2265–2269 (1987). <https://doi.org/10.1149/1.2100868>
[^abraham-1997]: S. C. Abraham, C. T. Gabriel and J. Zheng, "Performance
    of different etch chemistries on titanium nitride antireflective
    coating layers and related selectivity and microloading improvements
    for submicron geometries obtained with a high-density metal etcher",
    *Journal of Vacuum Science & Technology A* **15**(3), 702–706 (1997).
    <https://doi.org/10.1116/1.580805>
[^oehrlein-1994b]: G. S. Oehrlein, Y. Zhang, D. Vender and O. Joubert,
    "Fluorocarbon high-density plasmas. II. Silicon dioxide and silicon
    etching using CF₄ and CHF₃", *Journal of Vacuum Science &
    Technology A* **12**(2), 333–344 (1994).
    <https://doi.org/10.1116/1.578877>
[^hwang-1997]: G. S. Hwang and K. P. Giapis, "On the origin of the
    notching effect during etching in uniform high density plasmas",
    *Journal of Vacuum Science & Technology B* **15**(1), 70–87 (1997).
    <https://doi.org/10.1116/1.589258>
[^fang-1992]: S. Fang and J. P. McVittie, "Thin-oxide damage from gate
    charging during plasma processing", *IEEE Electron Device Letters*
    **13**(5), 288–290 (1992). <https://doi.org/10.1109/55.145056>
[^wang-2004-mim]: Z. Wang, J. Ackaert, C. Salm, F. G. Kuper, M. Tack,
    E. De Backer, P. Coppens, L. De Schepper and B. Vlachakis,
    "Plasma-charging damage of floating MIM capacitors", *IEEE
    Transactions on Electron Devices* **51**(6), 1017–1024 (2004).
    <https://doi.org/10.1109/TED.2004.829518>
[^wai-2017]: W. T. Wai and N. C. Ling, "Al-Cu interconnect corrosion
    prevention in post metal etch and wet polymer clean wafers: CFM:
    Contamination free manufacturing", *2017 28th Annual SEMI Advanced
    Semiconductor Manufacturing Conference (ASMC)*, pp. 64–67.
    <https://doi.org/10.1109/ASMC.2017.7969200>
[^bawolek-1987]: E. J. Bawolek, "Monte Carlo Simulation of Plasma Etch
    Emission Endpoint", in *Emerging Semiconductor Technology*, ASTM
    STP 960, ASTM International, 1987, pp. 190–203.
    <https://doi.org/10.1520/STP25751S>
[^pat-mim-newportfab]: A. Kar-Roy and M. Racanelli (Newport Fab, LLC),
    *Method for fabrication of an MIM capacitor and related structure*,
    US 6,430,028 B1, filed 2000-11-22, granted 2002-08-06.
    <https://image-ppubs.uspto.gov/dirsearch-public/print/downloadPdf/6430028>
[^pat-taper-att]: C. N. Bredbenner, T. A. Giniecki, N. Selamoglu and
    H. J. Stocker (AT&T Bell Laboratories), *Method for tapered etching*,
    US 4,919,748 A, filed 1989-06-30, granted 1990-04-24.
    <https://image-ppubs.uspto.gov/dirsearch-public/print/downloadPdf/4919748>
[^pat-tcp-lam]: J. S. Ogle (Lam Research Corporation), *Method and
    apparatus for producing magnetically-coupled planar plasma*, US
    4,948,458 A, granted 1990-08-14.
    <https://patents.google.com/patent/US4948458A/en>
[^pat-dps-amat]: G. Z. Yin, H. Hanawa, D. X. Ma and D. Olgado (Applied
    Materials), *Plasma reactor with multi-section RF coil and isolated
    conducting lid*, US 5,540,824 A, granted 1996-07-30.
    <https://image-ppubs.uspto.gov/dirsearch-public/print/downloadPdf/5540824>
[^steps-sheet]: *[external] S8 / SKY130 Process Steps*, public Google Sheet,
    tab "Sheet1" (step number, code and description), retrieved 2026-09-14.
    <https://docs.google.com/spreadsheets/d/1PbI3IVNg93fR9Gi_hXlEDrlYtwFQuMyaD8PNEaIs3Sg>
[^raw-data-testtile-pads]: SkyWater PDK Authors, *Manufacturing Test Tile
    Pad Documentation* ("Pad documentation for SKY130 MPW Manufacturing
    E-Test Tile"), `sky130-testtile-pad-documentation.csv` (also `.ods`
    and `.pdf`), `google/skywater-pdk-sky130-raw-data` repository, 2022,
    retrieved 2026-09-14.
    <https://github.com/google/skywater-pdk-sky130-raw-data/blob/main/docs/sky130-testtile-proprietary/sky130-testtile-pad-documentation.csv>
