Repository: mithro/sky130-process-tech

# SKY130 Process Technology — a step-by-step manufacturing reference

This project documents, step by step, how the SKY130 130 nm CMOS process
technology is manufactured. SKY130 is the open-source process design kit
(PDK) released by SkyWater Technology and Google in 2020; it is derived
from the Cypress Semiconductor "S8" 130 nm process and is fabricated on
200 mm wafers at SkyWater's Bloomington, Minnesota fab (see the
[SkyWater PDK documentation](https://skywater-pdk.readthedocs.io/) and
[SkyWater Technology](https://www.skywatertechnology.com/)).

The aim is to be the most comprehensive public reference on how a
mass-produced 130 nm process is set up — using SKY130 as the worked

File: docs/steps/141-nild5.md
(step-141)=
# Step 141 — NILD5: ILD oxide deposition

| | |
|---|---|
| **Step number** | 141 of 171[^steps-sheet] |
| **Step code** | `NILD5` |
| **Category** | {ref}`Thin-film deposition <category-deposition>` |
| **Phase** | {term}`BEOL` — MiM capacitors, metal 3–5, via 3–4 |
| **Previous step** | {ref}`MM3E <step-140>` |
| **Next step** | {ref}`CMPM3 <step-142>` |

:::{admonition} At a glance
:class: at-a-glance

* **Does:** deposits the silicon dioxide that fills every gap between
  the metal-3 lines and buries them and the capacitor top plates.
* **Why:** without it there is nothing to carry metal 4, metal 3 is
  exposed, and the capacitor plates have no dielectric around them.
* **Public numbers:** "NILD5" permittivity 4.1; metal-3 lines 0.845 µm
  tall on the PDK's stack diagram,[^pdk-04] as close as 0.300 µm
  apart.[^pdk-periph]
* **Likely SkyWater tool:** Lam/Novellus HDP-CVD — **strong** for the
  tool class; the assignment to this step is an **inference**.[^skw-01]
* **Not public:** the route (HDP-CVD or PECVD TEOS), the liner, the
  deposited thickness and whether the film is doped (→ Open
  questions).
:::

## What this step is

`NILD5` deposits the inter-level dielectric between metal 3 and
metal 4. Over the freshly etched metal-3 lines of
{ref}`MM3E <step-140>`
and over the {term}`MiM capacitors <MiM capacitor>` that now sit on some of them, a silicon
dioxide film is deposited thick enough to fill every gap and bury the
lines and the capacitor top plates under a continuous layer.
{ref}`CMPM3 <step-142>` then polishes that layer flat and
{ref}`NCAPOX5 <step-143>` caps it before the via-3 mask
({ref}`VIM3 <step-144>`). The lines are 0.845 µm tall on the PDK's stack
diagram,[^pdk-04] as close as 0.300 µm apart (m3.2[^pdk-periph]).

The name follows the PDK: its stack diagram
labels the dielectric between `met3` and `met4` "NILD5" with a
relative permittivity of 4.1.[^pdk-04] Unlike NILD3 and NILD4, it is
drawn with no separate "_C" film beside it.[^pdk-04] The
diagram's levels — `met3` bottom at 2.7861 µm, `met4` bottom at
4.0211 µm — differ by 1.235 µm, exactly the 0.845 µm metal plus a
finished dielectric of 0.39 µm above it,[^pdk-04] the via-3 height
(our arithmetic from the diagram).

:::{figure} /_static/figures/beol-141-nild5.svg
:alt: Two cross-sections of the upper films, one above the other, cut off at the bottom. Before the step two separate metal shapes stand on a flat pale oxide: a line at the left and a wider one at the right carrying a raised thin purple plate. After it a thick pale oxide fills the gap between them and buries both, its top higher over the metal than over the gap.
:width: 560px
:name: fig-beol-141-nild5

Before, the metal-3 shapes etched at MM3E: a wiring line at the left and, at the right, the bottom plate of a capacitor, with its top plate standing on the thin dielectric; after, the inter-metal oxide the PDK's stack diagram labels "NILD5" (permittivity 4.1),[^pdk-04] filling the gap and burying the line and the plate. The page names HDP-CVD and PECVD TEOS as the two routes for such a gap and does not choose; the drawn profile, filled from the bottom and softened over the metal, only illustrates a gap-filling deposit. The deposited thickness and any liner are not public, and nothing is drawn to scale: the gap between 0.845 µm lines as close as 0.300 µm apart is about 2.8:1 on the page's arithmetic,[^pdk-04][^pdk-periph] and the gap is drawn about 1.9 times as deep as it is wide. The diagram draws no thin "_C" film beside NILD5.[^pdk-04] The lower part of the slice is cut off: the drawing starts inside the oxide under metal 2. The bottom and cap films of metal 3, the thin capacitor dielectric (left on the metal-3 shapes on this drawing, as at MM3E), the via plugs and their liners, the oxides below and the metal-2 lines are drawn but not labelled. Not to scale.
:::

Two things make this gap fill different from the two below it:

* **The
  gap is deeper:** a 0.30 µm space between 0.845 µm lines is an
  {term}`aspect ratio` of about 2.8:1, or about 2.6:1 if the metal is
  the 0.765 µm of the Cypress S8TNV description[^cyp-qtp-113005] (our
  arithmetic; the thickness question is set out at
  {ref}`MM3E <step-140>`).
* **The surface is not only metal:** every
  `capm` capacitor contributes a top plate — of the order of 0.1 µm
  thick on our reading of {ref}`CAPTIW1 <step-136>` — on a thin
  dielectric on top of its metal-3 bottom plate. The PDK's
  cross-section draws "CAPM" as a layer inside the dielectric between
  "M3 (plate 1)" and the via-3 level.[^pdk-07]

  The oxide deposited here
  is therefore also the dielectric that surrounds the capacitor's plate
  edge, the site of its periphery capacitance `CMIMP` (0.19 fF/µm) and
  of its edge leakage.[^pdk-07]

## Step category

`NILD5` is a {ref}`Thin-film deposition <category-deposition>` step of
the *dielectric {term}`gap-fill <gap fill>`* class, the second repeat of
{ref}`NILD3 <step-115>` (after {ref}`NILD4 <step-126>`).

NILD3 sets out
the two routes a 130 nm-era
fab had between aluminium lines:

* {term}`HDP-CVD`, with simultaneous
  argon sputtering to keep the gap mouth open;
* {term}`PECVD`
  {term}`TEOS` oxide with etch-back.

SkyWater's HDP tool is listed with
"high aspect (5:1) fill capability",[^skw-01] above the 2.8:1 needed
here.

What is specific to this instance is:

* the depth of the gap;
* the
  larger {term}`overburden` a thicker metal needs before it can be polished;
* a device — the MiM capacitor, with a floating top plate on a thin
  dielectric — that is exposed to the deposition plasma directly
  rather than through a long antenna, as the gates below are.

## Why this step exists

The inter-metal dielectric does the jobs set out at
{ref}`NILD3 <step-115>`; metal 3 and its capacitors sharpen them:

* **Insulation without voids in a deeper gap.** A 2.8:1 space between
  0.845 µm lines is the deepest line-to-line gap in the flow so far.

  Nguyen's review explains how the HDP deposition/sputter balance
  fills such a gap without a seam,[^nguyen-1999] the Novellus and
  Applied Materials patents give production recipes for
  high-aspect-ratio gaps,[^pat-hdp-novellus][^pat-hdp-amat] and Yoo
  and Swope show a PECVD fluorinated oxide filling inter-metal gaps of
  this class.[^yoo-1996] A seam left in a metal-3 space is a path for
  the {ref}`VIM3E <step-145>` etch and a moisture trap next to the
  capacitor.
* **Protecting the capacitor from the plasma.** A MiM capacitor whose
  plates connect to exposed conductors is charged by the plasma
  ({term}`plasma charging`)
  across its thin dielectric:
  - Wang, Ackaert et al. showed how
    plasma-charging damage of floating MiM capacitors depends on the
    antenna areas connected to each plate and proposed layout rules
    against it;[^wang-2004-mim]
  - Cheung analysed the charging
    mechanism during plasma-enhanced dielectric
    deposition.[^cheung-2000]

  Here the top plate floats until via 3 is
  made; Hwang and Giapis's mechanism for charging during interlevel
  HDP oxide deposition[^hwang-1998] and Byun et al.'s and Kim, Lee and
  Seo's damage-reduction measures[^byun-2005][^kim-2004-hdp] apply
  (inference that the capacitor, not only the gates, is the concern).
* **Capacitance to two neighbours.** The film sets the line-to-line
  capacitance within metal 3 and the level-to-level capacitance to
  metal 4 that the PDK's extraction tables encode.

  The tables give a
  metal-3-to-metal-4 plate capacitance of 84.03 aF/µm²,[^pdk-08] which
  for {math}`k = 4.1` corresponds to about 0.43 µm of oxide (our
  arithmetic, {math}`d = \varepsilon_0 k / C`), close to the diagram's
  0.39 µm.[^pdk-04] Stamper, Fuselier and Tian set out why these RC
  terms matter at the sub-0.25 µm generation,[^stamper-1998] and the
  ITRS 2001 interconnect chapter the permittivities of the era.[^itrs-02]
* **Protection of the metal without damage.** The oxide must not
  stress a thick aluminium line into voiding[^yue-1985] or let it
  {term}`hillock` during deposition[^chaudhari-1974] — a thicker film is more
  prone to hillocks, as discussed at {ref}`WTIAL3 <step-134>` — and
  must stay below the Al–Cu temperature limit (roughly 400–450 °C,
  industry-typical[^txt-05]).
* **A polishable overburden.** {ref}`CMPM3 <step-142>` needs enough
  oxide above the highest feature — the capacitor plates stand above
  the metal-3 lines — to reach a flat surface at the 0.39 µm
  target[^pdk-04] with margin.

  The PDK's "Oxide Bias for MM3" of 1.15,
  against 0.6 for MM1 and MM2, and the assumptions table's global "Min
  pattern density for oxide" of 0.75[^pdk-03] — beside the metal-3
  periphery rule m3.pd.1's 0.7[^pdk-periph] — are, on our reading, the
  fill and density controls that keep the overburden uniform over a
  thicker metal.

Without `NILD5` there is nothing to carry metal 4, metal 3 is exposed,
and the capacitor plates have no dielectric around them.

## How it is typically performed

*An industry-generic inter-metal dielectric deposition over 0.3 µm
spaces between thick aluminium lines in a 200 mm, 130 nm-era fab
(SKY130's recipe is not public); the sequence is that of
{ref}`NILD3 <step-115>`.*

1. **Liner.** A thin PECVD oxide (silane or TEOS) at 350–400 °C
   (industry-typical[^txt-05][^raupp-1992]), deposited without
   high-energy ion bombardment so that the aluminium, the gates at
   the far end of the antennas and the floating capacitor plates are
   not charged before they are covered.[^hwang-1998][^byun-2005] The
   PDK draws no liner at this level.[^pdk-04]
2. **Gap fill by HDP-CVD.** SiH₄/O₂/Ar in an {term}`inductively coupled <ICP>`
   plasma with RF bias, a sputter-to-deposition ratio tuned so that
   the mouth of each 0.3 µm gap stays open until it fills from the
   bottom.[^nguyen-1999][^pat-hdp-novellus][^pat-hdp-amat]

   Backside
   helium and a cooled chuck hold the wafer at an
   aluminium-compatible temperature, and the recipe is tuned against
   charging damage as Byun et al. and Kim, Lee and Seo
   describe.[^byun-2005][^kim-2004-hdp] Lieberman and Lichtenberg
   treat the ion-bombardment physics.[^lieberman-2005] SkyWater lists
   "Lam/Novellus High Density Plasma (HDP) doped and phos doped with
   sputter etch – high aspect (5:1) fill capability",[^skw-01] and a
   maintenance-page photograph names "a Novellus high density plasma
   tool".[^skw-07]
3. **Gap fill by PECVD TEOS (alternative).** TEOS/O₂ plasma oxide at
   about 400 °C[^raupp-1992][^wiki-teos] in a deposition–etch–deposition
   sequence; SkyWater's "PECVD TEOS, C2 and Producer"[^skw-01] is the
   capability. At 2.8:1 an etch-back is needed to avoid a seam
   (inference from the geometry).
4. **Overburden.** Deposition continues — HDP or a faster PECVD TEOS
   cap — until the oxide over the tallest features is thick enough to
   polish. With 0.845 µm lines and plates on some of them, the
   as-deposited film is of the order of the metal thickness plus the
   finished 0.39 µm and a polish margin (industry practice;[^txt-05]
   the exact thickness is not public).
5. **Chamber clean.** NF₃ remote-plasma clean between wafers or lots.
6. **Metrology.** Thickness and refractive index by ellipsometry on
   monitors; stress by wafer bow; gap fill by cross-section SEM on
   dense metal-3 arrays; charging by antenna and MiM test structures
   at {term}`e-test`; particles.

## Machines typically used

* **{ref}`HDP-CVD system <machine-hdp-cvd>`**, 200 mm: Novellus SPEED,[^novellus-history][^lam-speed]
  Applied Materials Ultima HDP-CVD,[^pat-hdp-amat]
  ({ref}`category-deposition`).
* **{ref}`PECVD TEOS system <machine-pecvd>`**: Applied Materials Producer / Centura
  DxZ,[^amat-10k] Novellus Concept One/Two, Sequel.[^novellus-history]
* **{ref}`Ellipsometer <machine-film-thickness-metrology>`**, **stress gauge**, **{ref}`cross-section SEM <machine-cross-section-sem-profilers>`**.

## Machines likely used at SkyWater

* **Lam/Novellus HDP-CVD**
  - *SkyWater says:* lists "Lam/Novellus High Density
    Plasma (HDP) doped and phos doped with sputter etch – high aspect
    (5:1) fill capability"[^skw-01] and its maintenance page names "a
    Novellus high density plasma tool".[^skw-07]
  - *Tool exists:* **strong** for
    the tool class.
  - *Runs this step:* the assignment to this step is an **inference** from
    the gap geometry, and the public entry names only "doped and phos
    doped" HDP films,[^skw-01] while the undoped gap-fill oxide
    described here is not on the list; whether SKY130's NILD5 is doped
    is an open question (below).

  The
  model (SPEED is the Novellus HDP product[^novellus-history]) is
  not public.
* **PECVD TEOS "C2 and Producer"**[^skw-01]
  - *Tool exists:* strong for
    existence.
  - *Runs this step:* medium for depositing the liner and/or the overburden
    here (inference); as the gap fill itself it would need the
    deposition–etch–deposition sequence above.
* **PECVD silane oxide "C1"**[^skw-01] as a liner candidate (weak for
  assignment).

## Resources required

* **{ref}`Silane <material-precursors>`, {ref}`oxygen <material-process-gases>` and argon** for HDP-CVD;[^nguyen-1999] **TEOS and
  oxygen** (with helium carrier) for PECVD TEOS.[^wiki-teos] Gas suppliers
  named in SkyWater's filings: Air Products and Praxair (2021 S-1), Linde
  and Airgas (fiscal 2023 10-K).[^sec-01][^sec-02]
* **Helium** for backside cooling; **{ref}`NF₃ <material-etch-gases>`** for the chamber clean.
* **{ref}`Chamber consumables <material-hardware-consumables>`** — ceramic domes, coils, showerheads, liners.
* **{ref}`Monitor wafers <material-substrates>`** for thickness, index and stress.

## Related steps and cross-references

* Previous: {ref}`MM3E <step-140>` (the lines and bottom plates it
  buries).
* Next: {ref}`CMPM3 <step-142>` (the polish), then
  {ref}`NCAPOX5 <step-143>` (the cap) and {ref}`VIM3 <step-144>`.
* Same module: the capacitor it surrounds, {ref}`CAPILD <step-135>`,
  {ref}`CAPTIW1 <step-136>`, {ref}`CAPME <step-138>`.
* Depends on: the dielectrics below, where the routes and the "_C" films are
  discussed, {ref}`NILD3 <step-115>`, {ref}`NILD4 <step-126>`.
* Same category: the
  same operation above, {ref}`NILD6 <step-156>`.
* Category page: {ref}`Thin-film deposition <category-deposition>`.

<!-- index-links:begin (generated by tools/gen_index_links.py; do not edit) -->
### Patents, papers and filings about this step

* {ref}`High throughput chemical vapor deposition process capable of filling high aspect ratio structures <patent-gp22109576>` — US 6,030,881 A (1998)
* {ref}`HDP-CVD deposition process for filling high aspect ratio gaps <patent-gp25317682>` — US 6,914,016 B2 (2001)
<!-- index-links:end -->

## References

### Cross-check

* [SkyWater PDK, *Process stack diagram*](<https://raw.githubusercontent.com/google/skywater-pdk/main/docs/_static/metal_stack.svg>) — "NILD5 K=4.1"; `met3`
  0.845 µm; met3 and met4 bottom levels 2.7861 and 4.0211 µm; via3
  0.39 µm; no NILD5_C.[^pdk-04]
* [SkyWater PDK, *Periphery rules*](<https://skywater-pdk.readthedocs.io/en/main/rules/periphery.html>) — m3.1, m3.2 0.300 µm.[^pdk-periph]
* [SkyWater PDK, *Criteria & Assumptions*](<https://skywater-pdk.readthedocs.io/en/main/rules/assumptions.html>) — "Oxide Bias for MM3" 1.15;
  "Min pattern density for oxide" 0.75.[^pdk-03]
* [SkyWater PDK, *Parasitic Layout Extraction*](<https://skywater-pdk.readthedocs.io/en/main/rules/rcx.html>) — metal-3-to-metal-4
  parallel-plate capacitance 84.0346 aF/µm².[^pdk-08]
* [SkyWater PDK, *Device Details*](<https://skywater-pdk.readthedocs.io/en/main/rules/device-details.html>) — `CMIMP`; the `cap_mim`
  cross-section.[^pdk-07]
* [Cypress, QTP 113005](<https://www.infineon.com/assets/row/public/documents/10/316/infineon-qtp-113005-64k-serial-non-volatile-sram-product-family-s8-technology-cmi-fab-4-productqualificationreport-en.pdf?fileId=8ac78c8c7d710014017d714bf28311de>) — the S8TNV metal-3 stack.[^cyp-qtp-113005]
* [SkyWater, *Facilities & Capabilities*](<https://www.skywatertechnology.com/manufacturing/facilities-capabilities/>) — HDP "high aspect (5:1)
  fill capability"; PECVD TEOS C2 and Producer; PECVD silane oxide
  C1.[^skw-01]
* [SkyWater, *A Day in the Life of a SkyWater Maintenance Technician*](<https://www.skywatertechnology.com/a-day-in-the-life-of-a-skywater-maintenance-technician/>)
  — "a Novellus high density plasma tool".[^skw-07]
* Novellus / Lam Research, SPEED Max press release; Applied
  Materials, Form 10-K (2003).[^lam-speed][^amat-10k]

### High-level understanding

* Wikipedia, [*Plasma-enhanced chemical vapor deposition*](<https://en.wikipedia.org/wiki/Plasma-enhanced_chemical_vapor_deposition>), [*Tetraethyl
  orthosilicate*](<https://en.wikipedia.org/wiki/Tetraethyl_orthosilicate>).[^wiki-pecvd][^wiki-teos]
* [Wolf, *Silicon Processing for the VLSI Era*, vol. 4](<https://openlibrary.org/isbn/9780961672171>) — inter-metal
  dielectrics and gap fill.[^txt-05]
* [Seshan (ed.), *Handbook of Thin Film Deposition*](<https://openlibrary.org/isbn/9781437778731>) — CVD and HDP-CVD
  dielectric equipment.[^seshan-2012]

### Deep dive

* [Nguyen (IBM), *IBM J. Res. Dev.* 1999](<https://doi.org/10.1147/rd.431.0109>) — HDP-CVD of silicon-based
  dielectrics.[^nguyen-1999]
* Papasouliotis et al. (Novellus/IBM), US 6,030,881, and Tan, Li and
  Zygmunt (Applied Materials), US 6,914,016 — HDP-CVD gap-fill
  recipes.[^pat-hdp-novellus][^pat-hdp-amat]
* [Yoo and Swope, *Jpn. J. Appl. Phys.* 1996](<https://doi.org/10.1143/JJAP.35.L273>) — inter-metal gap fill by
  PECVD fluorinated oxide.[^yoo-1996]
* [Wang, Ackaert et al., *IEEE TED* 2004](<https://doi.org/10.1109/TED.2004.829518>) — plasma-charging damage of
  floating MiM capacitors and the antenna ratios that cause it.[^wang-2004-mim]
* [Cheung, P2ID 2000](<https://doi.org/10.1109/PPID.2000.870658>) — the charging mechanism during plasma-enhanced
  dielectric deposition.[^cheung-2000]
* [Hwang and Giapis, P2ID 1998](<https://doi.org/10.1109/PPID.1998.725600>) — charging during interlevel oxide
  deposition in high-density plasma tools.[^hwang-1998]
* Byun et al. (Samsung), ICICDT 2005, and Kim, Lee and Seo, *J.
  Mater. Process. Technol.* 2004 — reducing HDP inter-metal
  dielectric damage.[^byun-2005][^kim-2004-hdp]
* Yue, Funsten and Taylor, IRPS 1985, and Chaudhari, *J. Appl. Phys.*
  1974 — stress voids and hillocks in aluminium under
  dielectrics.[^yue-1985][^chaudhari-1974]
* [Raupp, Cale and Hey, *JVST B* 1992](<https://doi.org/10.1116/1.586361>) — PECVD TEOS oxide kinetics.[^raupp-1992]
* [Lieberman and Lichtenberg](<https://doi.org/10.1002/0471724254>) — ion bombardment in plasma
  deposition.[^lieberman-2005]
* Stamper, Fuselier and Tian (IBM), IITC 1998, and ITRS 2001,
  *Interconnect* — RC delay and dielectric permittivity.[^stamper-1998][^itrs-02]

## Open questions

* **Route, liner and thickness.** The route (HDP-CVD, PECVD TEOS with etch-back, or a combination),
  the liner, the deposited thickness and whether the film is doped
  are not public.
* **Drawn without the thin film.** Why NILD5 is drawn without the thin "_C" film shown at NILD3 and
  NILD4[^pdk-04] is not public.
* **Plate capacitance against thickness.** The extraction tables' metal-3-to-metal-4 plate capacitance implies
  about 0.43 µm of k 4.1 oxide against the diagram's 0.39 µm (our
  arithmetic[^pdk-08][^pdk-04]); whether the difference reflects a
  different permittivity, a thicker finished dielectric, or modelling
  convention is not public.
* **MiM-specific measures.** No public source describes a MiM-specific measure (a charging-safe
  first layer, a plate-edge spacer) at this level.
* **Metal-3 thickness.** The metal-3 thickness itself (0.765 µm or 0.845 µm) is an open
  question discussed at {ref}`MM3E <step-140>`.

<!-- footnotes -->

[^pdk-03]: SkyWater PDK Authors, *Criteria & Assumptions*, SkyWater
    SKY130 PDK documentation.
    <https://skywater-pdk.readthedocs.io/en/main/rules/assumptions.html>
[^pdk-04]: SkyWater PDK Authors, *metal_stack.svg* (process stack
    diagram), google/skywater-pdk repository.
    <https://raw.githubusercontent.com/google/skywater-pdk/main/docs/_static/metal_stack.svg>
[^pdk-07]: SkyWater PDK Authors, *Device Details* (MiM capacitors),
    SkyWater SKY130 PDK documentation, and the `cap_mim` cross-section
    drawing.
    <https://skywater-pdk.readthedocs.io/en/main/rules/device-details.html>,
    <https://raw.githubusercontent.com/google/skywater-pdk/main/docs/rules/device-details/cap_mim/cross-section-cap_mim.svg>
[^pdk-08]: SkyWater PDK Authors, *Parasitic Layout Extraction* page
    (resistance and capacitance tables), SkyWater SKY130 PDK
    documentation. <https://skywater-pdk.readthedocs.io/en/main/rules/rcx.html>
[^pdk-periph]: SkyWater PDK Authors, *Periphery rules*, SkyWater SKY130
    PDK documentation.
    <https://skywater-pdk.readthedocs.io/en/main/rules/periphery.html>
[^cyp-qtp-113005]: Cypress Semiconductor, *Product Qualification
    Plan, QTP# 113005: 64K Serial Non-Volatile SRAM Product Family, S8
    Technology, CMI (Fab 4)*, document 001-85611 Rev. *A, January
    2013 (copy hosted by Infineon Technologies).
    <https://www.infineon.com/assets/row/public/documents/10/316/infineon-qtp-113005-64k-serial-non-volatile-sram-product-family-s8-technology-cmi-fab-4-productqualificationreport-en.pdf?fileId=8ac78c8c7d710014017d714bf28311de>
[^skw-01]: SkyWater Technology, *Facilities & Capabilities*, accessed
    2026-08-30. <https://www.skywatertechnology.com/manufacturing/facilities-capabilities/>
[^skw-07]: SkyWater Technology, *A Day in the Life of a SkyWater
    Maintenance Technician*, 2023-12-14.
    <https://www.skywatertechnology.com/a-day-in-the-life-of-a-skywater-maintenance-technician/>
[^sec-01]: SkyWater Technology, Inc., Form S-1 (registration statement),
    filed 2021-03-22.
    <https://www.sec.gov/Archives/edgar/data/1819974/000119312521089687/d26688ds1.htm>
[^sec-02]: SkyWater Technology, Inc., Form 10-K for fiscal year 2023,
    filed 2024.
    <https://www.sec.gov/Archives/edgar/data/1819974/000181997424000008/skyt-20231231.htm>
[^lam-speed]: Novellus Systems (Lam Research newsroom), *Novellus'
    SPEED Max HDP-CVD Dielectric Gapfill System Extends STI Application
    to 32nm*, press release, 2009-10-05.
    <https://newsroom.lamresearch.com/2009-10-05-NOVELLUS-SPEED-R-MAX-HDP-CVD-DIELECTRIC-GAPFILL-SYSTEM-EXTENDS-STI-APPLICATION-TO-32nm>
[^novellus-history]: Encyclopedia.com, *Novellus Systems, Inc.*
    (company history: Concept One/Two, Sequel, SPEED, Altus).
    <https://www.encyclopedia.com/books/politics-and-business-magazines/novellus-systems-inc>
[^amat-10k]: Applied Materials, Inc., Form 10-K for fiscal 2003
    (platform descriptions: Centura, Endura, Endura SL, Producer).
    <https://www.sec.gov/Archives/edgar/data/6951/000089161804000093/f95058e10vk.htm>
[^pat-hdp-novellus]: G. D. Papasouliotis, A. B. Chakravarti, R. A.
    Conti, L. Economikos and P. A. Van Cleemput (Novellus Systems /
    International Business Machines), *High throughput chemical vapor
    deposition process capable of filling high aspect ratio
    structures*, US 6,030,881 A, granted 2000-02-29.
    <https://patents.google.com/patent/US6030881A/en>
[^pat-hdp-amat]: Z. Tan, D. Li and W. Zygmunt (Applied Materials),
    *HDP-CVD deposition process for filling high aspect ratio gaps*,
    US 6,914,016 B2, granted 2005-07-05.
    <https://patents.google.com/patent/US6914016B2/en>
[^wiki-pecvd]: Wikipedia, *Plasma-enhanced chemical vapor deposition*.
    <https://en.wikipedia.org/wiki/Plasma-enhanced_chemical_vapor_deposition>
[^wiki-teos]: Wikipedia, *Tetraethyl orthosilicate*.
    <https://en.wikipedia.org/wiki/Tetraethyl_orthosilicate>
[^txt-05]: S. Wolf, *Silicon Processing for the VLSI Era, Vol. 4:
    Deep-Submicron Process Technology*, Lattice Press, 2002,
    ISBN 978-0-9616721-7-1. <https://openlibrary.org/isbn/9780961672171>
[^seshan-2012]: K. Seshan (ed.), *Handbook of Thin Film Deposition*,
    3rd ed., William Andrew, 2012, ISBN 978-1-4377-7873-1.
    <https://openlibrary.org/isbn/9781437778731>
[^nguyen-1999]: S. V. Nguyen, "High-density plasma chemical vapor
    deposition of silicon-based dielectric films for integrated
    circuits", *IBM Journal of Research and Development* **43**(1.2),
    109–126 (1999). <https://doi.org/10.1147/rd.431.0109>
[^yoo-1996]: W. S. Yoo and R. Swope, "Intermetal Dielectric Gap Fill by
    Plasma Enhanced Chemical Vapor Deposited Fluorine-Doped Silicon
    Dioxide Films", *Japanese Journal of Applied Physics* **35**(3A),
    L273 (1996). <https://doi.org/10.1143/JJAP.35.L273>
[^wang-2004-mim]: Z. Wang, J. Ackaert, C. Salm, F. G. Kuper, M. Tack,
    E. De Backer, P. Coppens, L. De Schepper and B. Vlachakis,
    "Plasma-charging damage of floating MIM capacitors", *IEEE
    Transactions on Electron Devices* **51**(6), 1017–1024 (2004).
    <https://doi.org/10.1109/TED.2004.829518>
[^cheung-2000]: K. P. Cheung, "On the mechanism of plasma enhanced
    dielectric deposition charging damage", *Proc. 2000 5th
    International Symposium on Plasma Process-Induced Damage (P2ID)*,
    pp. 161–163. <https://doi.org/10.1109/PPID.2000.870658>
[^hwang-1998]: G. S. Hwang and K. P. Giapis, "Mechanism of charging
    damage during interlevel oxide deposition in high-density plasma
    tools", *Proc. 1998 3rd International Symposium on Plasma
    Process-Induced Damage (P2ID)*, pp. 164–167.
    <https://doi.org/10.1109/PPID.1998.725600>
[^byun-2005]: K.-M. Byun, D.-H. Kim, Y.-W. Cha, S.-H. Lee et al.,
    "Reduction of plasma-induced damage during intermetal dielectric
    deposition in high-density plasma", *Proc. 2005 International
    Conference on Integrated Circuit Design and Technology (ICICDT)*,
    pp. 99–102. <https://doi.org/10.1109/ICICDT.2005.1502601>
[^kim-2004-hdp]: S.-Y. Kim, W.-S. Lee and Y.-J. Seo, "Prevention of
    plasma-induced damage during HDP–CVD deposition", *Journal of
    Materials Processing Technology* **147**(2), 211–216 (2004).
    <https://doi.org/10.1016/j.jmatprotec.2003.12.023>
[^stamper-1998]: A. K. Stamper, M. B. Fuselier and X. Tian, "Advanced
    wiring RC delay issues for sub-0.25-micron generation CMOS", *Proc.
    IEEE 1998 International Interconnect Technology Conference (IITC)*,
    pp. 62–64. <https://doi.org/10.1109/IITC.1998.704752>
[^itrs-02]: International Technology Roadmap for Semiconductors, *2001
    Edition: Interconnect*.
    <https://www.semiconductors.org/wp-content/uploads/2018/08/2001Interconnect.pdf>
[^yue-1985]: J. T. Yue, W. P. Funsten and R. V. Taylor, "Stress
    Induced Voids in Aluminum Interconnects During IC Processing",
    *23rd International Reliability Physics Symposium* (1985),
    pp. 126–137. <https://doi.org/10.1109/IRPS.1985.362087>
[^chaudhari-1974]: P. Chaudhari, "Hillock growth in thin films",
    *Journal of Applied Physics* **45**(10), 4339–4346 (1974).
    <https://doi.org/10.1063/1.1663054>
[^raupp-1992]: G. B. Raupp, T. S. Cale and H. P. W. Hey, "The role of
    oxygen excitation and loss in plasma-enhanced deposition of silicon
    dioxide from tetraethylorthosilicate", *Journal of Vacuum Science &
    Technology B* **10**(1), 37–45 (1992).
    <https://doi.org/10.1116/1.586361>
[^lieberman-2005]: M. A. Lieberman and A. J. Lichtenberg, *Principles
    of Plasma Discharges and Materials Processing*, 2nd ed., Wiley,
    2005, ISBN 978-0-471-72001-0. <https://doi.org/10.1002/0471724254>
[^steps-sheet]: *[external] S8 / SKY130 Process Steps*, public Google Sheet,
    tab "Sheet1" (step number, code and description), retrieved 2026-09-14.
    <https://docs.google.com/spreadsheets/d/1PbI3IVNg93fR9Gi_hXlEDrlYtwFQuMyaD8PNEaIs3Sg>
