Repository: mithro/sky130-process-tech

# SKY130 Process Technology — a step-by-step manufacturing reference

This project documents, step by step, how the SKY130 130 nm CMOS process
technology is manufactured. SKY130 is the open-source process design kit
(PDK) released by SkyWater Technology and Google in 2020; it is derived
from the Cypress Semiconductor "S8" 130 nm process and is fabricated on
200 mm wafers at SkyWater's Bloomington, Minnesota fab (see the
[SkyWater PDK documentation](https://skywater-pdk.readthedocs.io/) and
[SkyWater Technology](https://www.skywatertechnology.com/)).

The aim is to be the most comprehensive public reference on how a
mass-produced 130 nm process is set up — using SKY130 as the worked

File: docs/steps/152-cap2m.md
(step-152)=
# Step 152 — CAP2M: Capacitor 2 mask

| | |
|---|---|
| **Step number** | 152 of 171[^steps-sheet] |
| **Step code** | `CAP2M` |
| **Category** | {ref}`Photolithography (mask step) <category-lithography>` |
| **Phase** | {term}`BEOL` — MiM capacitors, metal 3–5, via 3–4 |
| **Previous step** | {ref}`CAPTIW2 <step-151>` |
| **Next step** | {ref}`CAP2ME <step-153>` |

:::{admonition} At a glance
:class: at-a-glance

* **Does:** coats, exposes and develops a resist that remains wherever
  the layout draws `cap2m`, so that {ref}`CAP2ME <step-153>` leaves the
  second capacitor's top plates.
* **Why:** the PDK models the second capacitor as `CMIM2A` × area plus
  `CMIM2P` × perimeter; this mask and the etch that follows fix that
  area on the wafer.[^pdk-07]
* **Public numbers:** `CMIM2A` 2 fF/µm² and `CMIM2P` 0.19 fF/µm;[^pdk-07]
  the PDK publishes no `cap2m` rules.[^pdk-periph]
* **Likely SkyWater tool:** ASML I-line {term}`stepper` or I-line scanner —
  **strong** for existence; **inference** for the assignment of `CAP2M`
  to i-line.[^skw-01]
* **Not public:** the exposure tool, resist and reflectivity scheme,
  the alignment layer and the enclosure values (→ Open questions).
:::

## What this step is

`CAP2M` is the lithography that defines the top plates of the second
{term}`MiM capacitor`. On the blanket plate film of {ref}`CAPTIW2 <step-151>`, a resist
is coated, exposed and developed so that resist remains wherever the
layout draws `cap2m`, "MiM capacitor plate over metal 4" (GDS
97:44),[^pdk-06] and is cleared everywhere else. The plate film
lies on the thin dielectric of {ref}`CAPILD2 <step-150>` and the
still-unpatterned metal-4 stack of {ref}`WTIAL4 <step-149>`. The
{ref}`CAP2ME <step-153>` etch then removes the exposed film and leaves
the plates.

`CAP2M` is one of the two capacitor-plate masks of the flow, with
{ref}`CAPM <step-137>`, and like that one it is printed on a metal that
is itself patterned afterwards ({ref}`MM4 <step-154>`).

:::{figure} /_static/figures/mim-152-cap2m.svg
:alt: Two enlarged cross-sections of the upper films, cut off at the bottom. Before the step a purple film lies on a very thin striped film over a blanket metal stack. After it a violet resist block stands on the purple film over the right-hand part of the width, with the film bare to its left.
:width: 560px
:name: fig-mim-152-cap2m

A close-up of part of the metal-4 level, at the left edge of a second capacitor that runs on past the right-hand edge of the view; the lower part of the slice is cut off, and the drawing starts inside the oxide under metal 4. Before, the blanket top-plate film on the dielectric; after, the resist of the second capacitor mask left where the layout draws a `cap2m` plate, with the film bare everywhere else. The PDK publishes no `cap2m` rules; this page reads the plate geometry as that of `capm`, 2 µm minimum width and 0.84 µm minimum space[^pdk-03] (inference). Where the plate edge falls is an illustrative choice, and neither the plate nor the resist is drawn to scale; the dielectric, some 20–30 nm on the estimate of the CAPILD2 page, and the plate film are drawn thicker in proportion than they are. The two oxides and the bottom film of the metal stack are drawn but not labelled, nor, in the upper panel, is the aluminium–copper. Not to scale.
:::

### What the public record shows

Less is public about this mask than about any neighbour:

* the PDK's
  mask table lists "Capacitor MiM, CAPM" but has no entry for a second
  capacitor mask;[^pdk-05]
* the minimum-CD table gives `CAPMCD` 2 µm and
  `CAPMCDSP` 0.84 µm and nothing for `cap2m`;[^pdk-03]
* the periphery
  rules have a `capm` rule set — with every value shown as "N/A" — and
  no `cap2m` rule set.[^pdk-periph]

What is public is that:

* the layer
  exists (97:44[^pdk-06]);
* the device page lists "CAP2M over
  Metal-4" as a construction "identical" to "CAPM over Metal-3";[^pdk-07]
* the second capacitor has its own area and periphery capacitances
  (`CMIM2A` 2 fF/µm², `CMIM2P` 0.19 fF/µm);[^pdk-07]
* the stack
  diagram draws `cap2m` between `metal4` and `metal5`.[^pdk-04]

Because
the constructions are called identical, we read the plate geometry as
that of `capm` — 2 µm minimum width and 0.84 µm minimum space — and
the mask as a non-critical, large-feature layer (inference). The PDK's
inconsistencies about which metal the MiM capacitors sit on are set out
at {ref}`CAPILD2 <step-150>`.

The published SKY130 {term}`test tile`
names this plate the same way: its modules include a "Large MiM2
capacitor, CAP2M over M4", "CAP2M linewidth, L/W = 500/2.0" and
"400/1.0" lines, and "CAPM-M3 and CAP2M-M4 capacitors, stacked on top
of each other and connected together", 11 pairs of 40 × 40 µm plates
with "Total expected capacitance 71 pF"[^raw-data-testtile-pads] — the
stacking the device page allows ("the capacitors may be stacked to
maximize total capacitance").[^pdk-07]

The surface is the same kind as at {ref}`CAPM <step-137>`:

* flat,
  since the metal-4 stack was sputtered onto the polished via-3 level of
  {ref}`WCMP5 <step-148>`;
* highly reflective (a refractory plate film
  over aluminium, on this reference's reading);
* thermally and
  chemically delicate, with only some 20–30 nm of
  dielectric (our estimate at {ref}`CAPILD2 <step-150>`) between the
  resist's substrate and the aluminium below.

## Step category

`CAP2M` is a {ref}`Photolithography (mask step) <category-lithography>`
step of the *non-critical, large-feature* type.

**Specific to this step:**

* At the 0.84 µm `capm`
  space on an i-line (365 nm) stepper of {term}`NA` 0.6 the process factor
  {term}`k₁ <k1>` would be {math}`k_1 = 0.84 \times 0.6 / 0.365 \approx 1.4` (our
  arithmetic, with the geometry assumed equal to `capm`[^pdk-03]), far
  above the resolution limit.
* ASML describes older exposure tools that
  "migrate to the lithography of choice for less critical
  layers".[^asml-30]
* We therefore infer that `CAP2M` is printed on the "ASML I-line stepper"
  or "ASML I-line scanner" SkyWater lists,[^skw-01] with a conventional
  DNQ/novolac resist. Nothing public states the tool or resist.

What is specific to this instance is its place in a stack. If the
layout stacks the two capacitors, as the device page
allows,[^pdk-07] this plate is drawn over a `capm` plate one level
below, and the PDK's stacked cross-section draws the two plates with
the same outline.[^pdk-07]

A {term}`CD` error on either plate changes
the capacitance of its half (inference from the geometry). An edge bias
of 0.1 µm on a long 2 µm-wide plate, the shape the test tile's "CAP2M linewidth, L/W = 500/2.0"
structure uses,[^raw-data-testtile-pads] is a 10 % change in its area,
and so in the capacitance of that half (our arithmetic). A
misregistration between
the two changes the area over which their fringing fields overlap
(inference from the geometry).

The mask-to-etch bias must be absorbed
in the `CMIM2P` periphery term, as it is in `CMIMP` for the first
capacitor (inference from the model form[^pdk-07]).

## Why this step exists

* **The plate area is the capacitance.** The PDK models the second
  capacitor as `CMIM2A` × area plus `CMIM2P` × perimeter;[^pdk-07] this
  mask and the etch that follows fix that area on the wafer.

  The PDK's
  MiM-capacitor aspect-ratio limit of 20 (`MiM_AR`)[^pdk-03] and the
  rectangles-only `capm` rule (capm.7)[^pdk-periph] are published for
  the first capacitor; on our reading the same limits apply here
  (inference from the "identical" construction[^pdk-07]).
* **Top plate first, bottom plate later.** Printing `cap2m` on the
  unpatterned metal puts the resist on a flat, continuous film and lands
  every plate edge on dielectric over metal.

  The Newport Fab patent
  patterns its top plate on unpatterned interconnect metal and the
  bottom plate afterwards,[^pat-mim-newportfab] and the sequence
  described in this reference does the same at both capacitor levels.
* **A second capacitor over the first.** The Newport Fab composite-MiM
  patent stacks an upper and a lower MiM between interconnect levels
  and joins them in parallel,[^pat-mim-stack-newportfab] and the TSMC
  patent cross-connects stacked plates through filled
  vias.[^pat-mim-stack-tsmc]

  The PDK's device page offers the SKY130 form
  of the same idea ("may be stacked to maximize total
  capacitance").[^pdk-07] Ng et al. review MiM integration in Al–Cu and
  copper back ends.[^ng-2005]
* **Alignment and enclosure.** Each plate must lie inside a metal-4
  shape patterned later and must enclose the via-4 openings that contact
  it; the PDK publishes no `cap2m` enclosure values.[^pdk-periph]

  Because
  metal 4 has not yet been printed, `CAP2M` is aligned to the last
  patterned layer — the via-3 holes of {ref}`VIM3 <step-144>` under the
  metal — and {ref}`MM4 <step-154>` is later aligned to the same marks
  or to `cap2m` itself (inference; Levinson's book has a chapter
  on {term}`overlay`[^levinson-2005]). A plate that must also sit over a `capm`
  plate adds a third registration (inference).
* **Plate area and {term}`plasma charging`.** Wang, Ackaert et al. showed that
  plasma-charging damage of floating MiM capacitors depends on the
  antenna areas connected to each plate.[^wang-2004-mim] So the plate
  area this mask draws is also one term in the charging exposure of
  every later plasma step until via 4 connects it.

Without `CAP2M` the plate film of {ref}`CAPTIW2 <step-151>` would stay a
blanket sheet and be removed, with the dielectric, at
{ref}`MM4E <step-155>`; there would be no second capacitor.

## How it is typically performed

*An industry-generic large-feature lithography step on a reflective
refractory film for a 200 mm, 130 nm-era fab (SKY130's is not public);
{ref}`CAPM <step-137>` describes the same sequence.*

1. **Surface preparation.** Dehydration bake, then an organic
   {term}`BARC` or a dyed resist to control the reflectivity of
   the plate film over aluminium.

   Brunner's {term}`swing-curve <swing curve>` analysis is the
   basis,[^brunner-1991] and Rocke and Schneegans documented the
   anti-reflective role of a titanium-nitride cap on aluminium, a role
   a Ti:W cap plays in the same way (inference).[^rocke-1988]
   No {term}`HMDS` is needed on a metal (as at {ref}`CAPM <step-137>`).
2. **Resist coat.** A positive i-line DNQ/novolac resist — the chemistry
   of Dammel's tutorial text and Reichmanis and Thompson's
   review[^dammel-1993][^reichmanis-1989][^wiki-dnq] — around 1 µm thick
   (industry-typical[^txt-02]); the PDK's 1.14 µm "Photoresist
   thickness" is an antenna-rule assumption and need not describe this
   layer.[^pdk-03]
3. **Exposure.** i-line on a 5× or 4× stepper of NA 0.5–0.6 — the ASML
   PAS 5500 family spans i-line and DUV models on one
   platform[^asml-30][^chiphistory-pas5500] — with conventional
   illumination; large features need no resolution enhancement
   (inference from the geometry).
4. **Post-exposure bake and develop.** A {term}`PEB` to smooth standing
   waves, then 2.38 % (0.26 N) TMAH develop, rinse and dry.[^txt-02]
5. **Alignment.** To marks under the opaque metal-4 stack — the via-3
   holes of {ref}`VIM3 <step-144>`, the last patterned layer — read
   through the topography they print into the sputtered films (our
   reading of industry practice). Levinson's book has a chapter on
   overlay.[^levinson-2005]
6. **Inspection and metrology.** Plate {term}`CD` by optical CD or
   {term}`CD-SEM` on the AMAT Verity/VeraSEM class SkyWater
   lists;[^skw-01] overlay on the KLA 5200/5300/Archer class;[^skw-01]
   after-develop inspection for residue over the plates; dose and focus
   tracked by Ausschnitt's method.[^ausschnitt-1999]

## Machines typically used

* **{ref}`i-line stepper or scanner <machine-i-line-stepper>`**, 200 mm: ASML PAS 5500 i-line
  class,[^asml-30][^chiphistory-pas5500] Nikon NSR-i and Canon FPA i-line
  systems ({ref}`category-lithography`).
* **{ref}`Coat/develop track <machine-coat-develop-track>`** (TEL ACT/Lithius,[^tel-act] DNS, Sokudo).
* **Optical CD / {ref}`CD-SEM <machine-cd-sem-overlay-metrology>`**, **overlay tool**, **{ref}`after-develop inspection <machine-defect-inspection>`**.

## Machines likely used at SkyWater

* **ASML I-line stepper / I-line scanner**
  - *SkyWater says:* lists both.[^skw-01]
  - *Tool exists:* **strong** for existence.
  - *Runs this step:* the assignment of `CAP2M` to
    i-line is an **inference** from the `capm` rules[^pdk-03] applied to
    an "identical" construction[^pdk-07] and the migration of older
    exposure tools to "less critical layers" that ASML
    describes.[^asml-30]
* **Tracks — "DNS 80B track", "Sokudo RF3 track", "TEL ProZ Lithius
  track"**[^skw-01]
  - *Tool exists:* strong for existence.
* **CD — "AMAT Verity (multiple versions) CD", "AMAT VeraSEM"; overlay —
  "KLA 5200/5300/Archer overlay"**[^skw-01]
  - *Tool exists:* strong for
    existence (SkyWater statement).
  - *Runs this step:* use at this mask is an inference.

## Resources required

* **i-line positive photoresist** ({ref}`lithography materials <material-lithography-materials>`; DNQ/novolac); SkyWater's 2021 S-1 names
  Dow, JSR and Tokyo Ohka Kogyo as photoresist suppliers.[^sec-01]
* **Organic BARC** or dyed resist, **2.38 % (0.26 N) TMAH developer** (the
  2021 S-1 names "Air Products & Chemicals, Inc., Moses Lake" for
  developer[^sec-01]), edge-bead remover, rinse solvents, {ref}`DI water <material-ultrapure-water>` and
  {ref}`nitrogen <material-process-gases>`.[^txt-02]
* **The capacitor-2 reticle**, generated from the drawn `cap2m` layer
  (97:44)[^pdk-06] — on our reading a binary chrome-on-glass mask
  without {term}`OPC`.
* **Mercury-lamp consumables** for the i-line tool.

## Related steps and cross-references

* Previous: {ref}`CAPTIW2 <step-151>` (the plate film).
* Next:
  {ref}`CAP2ME <step-153>` (the plate etch).
* Same module: the first capacitor's mask, {ref}`CAPM <step-137>`.
* Depends on: the dielectric under the plate, {ref}`CAPILD2 <step-150>`.
* Feeds: the bottom
  plate patterned afterwards, {ref}`MM4 <step-154>`,
  {ref}`MM4E <step-155>`; the via that must land inside the plate, {ref}`VIM4 <step-159>`.
* Mask: {ref}`CAP2M <mask-cap2m>` — the mask's layers, plates,
  renders and design rules; previous mask, {ref}`VIM3 <step-144>`; next mask,
  {ref}`MM4 <step-154>`.
* Category page: {ref}`Photolithography (mask step) <category-lithography>`.

<!-- index-links:begin (generated by tools/gen_index_links.py; do not edit) -->
### Patents, papers and filings about this step

* {ref}`Method for fabrication of an MIM capacitor and related structure <patent-gp24897586>` — US 6,430,028 B1 (2000)
* {ref}`Method for fabricating a high density composite MIM capacitor with flexible routing in semiconductor dies <patent-gp32851038>` — US 7,078,310 B1 (2003)
* {ref}`High density MIM capacitor structure and fabrication process <patent-gp34633830>` — US 7,317,221 B2 (2003)
<!-- index-links:end -->

## References

### Cross-check

* [SkyWater PDK, *Masks*](<https://skywater-pdk.readthedocs.io/en/main/rules/masks.html>) — "Capacitor MiM, CAPM"; no second capacitor
  mask listed.[^pdk-05]
* [SkyWater PDK, *Layers Reference*](<https://skywater-pdk.readthedocs.io/en/main/rules/layers.html>) — `cap2m` 97:44 "MiM capacitor plate
  over metal 4".[^pdk-06]
* [SkyWater PDK, *Criteria & Assumptions*](<https://skywater-pdk.readthedocs.io/en/main/rules/assumptions.html>) — `CAPMCD` 2 µm, `CAPMCDSP`
  0.84 µm; MiM aspect ratio 20; photoresist 1.14 µm.[^pdk-03]
* [SkyWater PDK, *Periphery rules*](<https://skywater-pdk.readthedocs.io/en/main/rules/periphery.html>) — capm.1–capm.12 (values "N/A"); no
  `cap2m` rules.[^pdk-periph]
* [SkyWater PDK, *Device Details*](<https://skywater-pdk.readthedocs.io/en/main/rules/device-details.html>) — "CAP2M over Metal-4", identical
  constructions; `CMIM2A`, `CMIM2P`; the stacked cross-section.[^pdk-07]
* [SkyWater PDK, *Process stack diagram*](<https://raw.githubusercontent.com/google/skywater-pdk/main/docs/_static/metal_stack.svg>) — `cap2m` between `metal4` and
  `metal5`.[^pdk-04]
* [SkyWater, *Facilities & Capabilities*](<https://www.skywatertechnology.com/manufacturing/facilities-capabilities/>) — ASML I-line stepper and
  scanner, tracks, CD and overlay tools.[^skw-01]
* [SkyWater, Form S-1](<https://www.sec.gov/Archives/edgar/data/1819974/000119312521089687/d26688ds1.htm>) — photoresist and developer suppliers.[^sec-01]
* ASML, [*Three decades of PAS 5500*](<https://www.asml.com/en/company/stories/2021/three-decades-of-pas-5500>); Chip History Center, PAS
  5500/400.[^asml-30][^chiphistory-pas5500]
* [SKY130 raw-data repository, test-tile pad documentation](<https://github.com/google/skywater-pdk-sky130-raw-data/blob/main/docs/sky130-testtile-proprietary/sky130-testtile-pad-documentation.csv>) — the CAP2M
  and stacked-capacitor structures of the published test
  tile.[^raw-data-testtile-pads]

### High-level understanding

* Wikipedia, [*Photolithography*](<https://en.wikipedia.org/wiki/Photolithography>), [*Diazonaphthoquinone*](<https://en.wikipedia.org/wiki/Diazonaphthoquinone>),
  [*Anti-reflective coating*](<https://en.wikipedia.org/wiki/Anti-reflective_coating>).[^wiki-litho][^wiki-dnq][^wiki-arc]
* [Wolf and Tauber, *Silicon Processing for the VLSI Era*, vol. 1](<https://openlibrary.org/isbn/9780961672164>) —
  i-line resist processing on metal.[^txt-02]
* [Mack, *Fundamental Principles of Optical Lithography*](<https://doi.org/10.1002/9780470723876>) — imaging of
  large features, swing curves and BARCs.[^mack-2007]

### Deep dive

* [ITRS 2001, *Lithography*](<https://www.semiconductors.org/wp-content/uploads/2018/08/2001Litho.pdf>) — the exposure options it lists by node for
  critical layers.[^itrs-03]
* [Dammel, *Diazonaphthoquinone-based Resists*](<https://doi.org/10.1117/3.2265072>) — i-line resist chemistry
  in full.[^dammel-1993]
* [Reichmanis and Thompson, *Chem. Rev.* 1989](<https://doi.org/10.1021/cr00096a001>) — polymer materials for
  microlithography, DNQ/novolac included.[^reichmanis-1989]
* [Brunner, SPIE 1991](<https://doi.org/10.1117/12.46410>) — optimising the optical properties of resist
  processes: swing curves and anti-reflection.[^brunner-1991]
* [Rocke and Schneegans (Siemens), *JVST B* 1988](<https://doi.org/10.1116/1.584306>) — a titanium-nitride
  cap as an anti-reflective layer on aluminium.[^rocke-1988]
* [Levinson, *Principles of Lithography*](<https://doi.org/10.1117/3.601520>) — the chapter on
  overlay.[^levinson-2005]
* [Ausschnitt, SPIE 1999](<https://doi.org/10.1117/12.350800>) — separating dose from defocus in
  production.[^ausschnitt-1999]
* [Kar-Roy and Racanelli (Newport Fab), US 6,430,028](<https://image-ppubs.uspto.gov/dirsearch-public/print/downloadPdf/6430028>) — top plate
  patterned on unpatterned interconnect metal before the bottom
  plate.[^pat-mim-newportfab]
* Kar-Roy, Racanelli and Kempf (Newport Fab), US 7,078,310, and Chang,
  Lee and Chen (TSMC), US 7,317,221 — stacked, parallel-connected MiM
  capacitors.[^pat-mim-stack-newportfab][^pat-mim-stack-tsmc]
* [Wang, Ackaert et al., *IEEE TED* 2004](<https://doi.org/10.1109/TED.2004.829518>) — plasma-charging damage of
  floating MiM capacitors and its dependence on plate and antenna
  areas.[^wang-2004-mim]
* [Ng et al. (Chartered), *IEEE TED* 2005](<https://doi.org/10.1109/TED.2005.850642>) — MiM integration in Al–Cu and
  copper back ends reviewed.[^ng-2005]

## Open questions

* **Missing `cap2m` entries.** The PDK's mask table, minimum-CD table and periphery rules have no
  entry for a second capacitor mask or for `cap2m`;[^pdk-05][^pdk-03][^pdk-periph]
  the geometry used on this page is inferred from `capm` and the
  "identical" construction of the device page.[^pdk-07]
* **Exposure tool and resist.** The exposure tool, resist and reflectivity scheme are not public;
  i-line with a conventional resist is an inference from the inferred
  geometry.
* **Alignment and registration.** Which layer `CAP2M` is aligned to, whether stacked `cap2m` and `capm`
  plates are registered to each other, and the enclosure values that
  govern them, are not public.
* **Second capacitor on every lot.** Whether every SKY130 lot carries the second capacitor module is not
  public; the README calls MiM capacitors "optional".[^pdk-10]

<!-- footnotes -->

[^pdk-03]: SkyWater PDK Authors, *Criteria & Assumptions*, SkyWater
    SKY130 PDK documentation.
    <https://skywater-pdk.readthedocs.io/en/main/rules/assumptions.html>
[^pdk-04]: SkyWater PDK Authors, *metal_stack.svg* (process stack
    diagram), google/skywater-pdk repository.
    <https://raw.githubusercontent.com/google/skywater-pdk/main/docs/_static/metal_stack.svg>
[^pdk-05]: SkyWater PDK Authors, *Masks* page and `masks.csv`, SkyWater
    SKY130 PDK documentation.
    <https://skywater-pdk.readthedocs.io/en/main/rules/masks.html>,
    <https://github.com/google/skywater-pdk/blob/main/docs/rules/masks.csv>
[^pdk-06]: SkyWater PDK Authors, *Layers Reference* and
    `gds_layers.csv`, SkyWater SKY130 PDK documentation.
    <https://skywater-pdk.readthedocs.io/en/main/rules/layers.html>,
    <https://raw.githubusercontent.com/google/skywater-pdk/main/docs/rules/gds_layers.csv>
[^pdk-07]: SkyWater PDK Authors, *Device Details* (MiM capacitors),
    SkyWater SKY130 PDK documentation, and the `cap_mim` cross-section
    drawing.
    <https://skywater-pdk.readthedocs.io/en/main/rules/device-details.html>,
    <https://raw.githubusercontent.com/google/skywater-pdk/main/docs/rules/device-details/cap_mim/cross-section-cap_mim.svg>
[^pdk-10]: SkyWater PDK Authors, *google/skywater-pdk* repository
    README. <https://github.com/google/skywater-pdk>
[^pdk-periph]: SkyWater PDK Authors, *Periphery rules*, SkyWater SKY130
    PDK documentation.
    <https://skywater-pdk.readthedocs.io/en/main/rules/periphery.html>
[^skw-01]: SkyWater Technology, *Facilities & Capabilities*, accessed
    2026-08-30. <https://www.skywatertechnology.com/manufacturing/facilities-capabilities/>
[^sec-01]: SkyWater Technology, Inc., Form S-1 (registration statement),
    filed 2021-03-22.
    <https://www.sec.gov/Archives/edgar/data/1819974/000119312521089687/d26688ds1.htm>
[^itrs-03]: International Technology Roadmap for Semiconductors, *2001
    Edition: Lithography*.
    <https://www.semiconductors.org/wp-content/uploads/2018/08/2001Litho.pdf>
[^asml-30]: ASML, *Three decades of PAS 5500*, 2021, accessed
    2026-09-13. <https://www.asml.com/en/company/stories/2021/three-decades-of-pas-5500>
[^chiphistory-pas5500]: Chip History Center, *PAS 5500/400 Step & Scan
    Alignment System from ASML*.
    <https://www.chiphistory.org/163-asml-pas-5500-400-step-scan-system>
[^tel-act]: Tokyo Electron, *Coater/Developer ACT Series*, product page.
    <https://www.tel.com/product/act.html>
[^wiki-litho]: Wikipedia, *Photolithography*.
    <https://en.wikipedia.org/wiki/Photolithography>
[^wiki-dnq]: Wikipedia, *Diazonaphthoquinone*.
    <https://en.wikipedia.org/wiki/Diazonaphthoquinone>
[^wiki-arc]: Wikipedia, *Anti-reflective coating*.
    <https://en.wikipedia.org/wiki/Anti-reflective_coating>
[^txt-02]: S. Wolf and R. N. Tauber, *Silicon Processing for the VLSI
    Era, Vol. 1: Process Technology*, 2nd ed., Lattice Press, 2000,
    ISBN 978-0-9616721-6-4. <https://openlibrary.org/isbn/9780961672164>
[^mack-2007]: C. Mack, *Fundamental Principles of Optical Lithography:
    The Science of Microfabrication*, Wiley, 2007, ISBN
    978-0-470-01893-4. <https://doi.org/10.1002/9780470723876>
[^dammel-1993]: R. R. Dammel, *Diazonaphthoquinone-based Resists*, SPIE
    Tutorial Texts TT11, SPIE Press, 1993. <https://doi.org/10.1117/3.2265072>
[^reichmanis-1989]: E. Reichmanis and L. F. Thompson, "Polymer materials
    for microlithography", *Chemical Reviews* **89**(6), 1273–1289
    (1989). <https://doi.org/10.1021/cr00096a001>
[^brunner-1991]: T. A. Brunner, "Optimization of optical properties of
    resist processes", *Proc. SPIE* **1466**, 297–308 (1991).
    <https://doi.org/10.1117/12.46410>
[^rocke-1988]: M. Rocke and M. Schneegans, "Titanium nitride for
    antireflection control and hillock suppression on aluminum silicon
    metallization", *Journal of Vacuum Science & Technology B* **6**(4),
    1113–1115 (1988). <https://doi.org/10.1116/1.584306>
[^levinson-2005]: H. J. Levinson, *Principles of Lithography*, 2nd ed.,
    SPIE Press, 2005, ISBN 978-0-8194-5660-1.
    <https://doi.org/10.1117/3.601520>
[^ausschnitt-1999]: C. P. Ausschnitt, "Distinguishing dose from defocus
    for in-line lithography control", *Proc. SPIE* **3677**, Metrology,
    Inspection, and Process Control for Microlithography XIII, 140
    (1999). <https://doi.org/10.1117/12.350800>
[^pat-mim-newportfab]: A. Kar-Roy and M. Racanelli (Newport Fab, LLC),
    *Method for fabrication of an MIM capacitor and related structure*,
    US 6,430,028 B1, filed 2000-11-22, granted 2002-08-06.
    <https://image-ppubs.uspto.gov/dirsearch-public/print/downloadPdf/6430028>
[^pat-mim-stack-newportfab]: A. Kar-Roy, M. Racanelli and P. Kempf
    (Newport Fab, LLC), *Method for fabricating a high density composite
    MIM capacitor with flexible routing in semiconductor dies*,
    US 7,078,310 B1, filed 2004-05-19, granted 2006-07-18.
    <https://image-ppubs.uspto.gov/dirsearch-public/print/downloadPdf/7078310>
[^pat-mim-stack-tsmc]: K.-L. Chang, C.-Y. Lee and C.-H. Chen (Taiwan
    Semiconductor Manufacturing Co.), *High density MIM capacitor
    structure and fabrication process*, US 7,317,221 B2, filed
    2003-12-04, granted 2008-01-08.
    <https://image-ppubs.uspto.gov/dirsearch-public/print/downloadPdf/7317221>
[^wang-2004-mim]: Z. Wang, J. Ackaert, C. Salm, F. G. Kuper, M. Tack,
    E. De Backer, P. Coppens, L. De Schepper and B. Vlachakis,
    "Plasma-charging damage of floating MIM capacitors", *IEEE
    Transactions on Electron Devices* **51**(6), 1017–1024 (2004).
    <https://doi.org/10.1109/TED.2004.829518>
[^ng-2005]: C. H. Ng, C.-S. Ho, S.-F. S. Chu and S.-C. Sun, "MIM
    Capacitor Integration for Mixed-Signal/RF Applications", *IEEE
    Transactions on Electron Devices* **52**(7), 1399–1409 (2005).
    <https://doi.org/10.1109/TED.2005.850642>
[^steps-sheet]: *[external] S8 / SKY130 Process Steps*, public Google Sheet,
    tab "Sheet1" (step number, code and description), retrieved 2026-09-14.
    <https://docs.google.com/spreadsheets/d/1PbI3IVNg93fR9Gi_hXlEDrlYtwFQuMyaD8PNEaIs3Sg>
[^raw-data-testtile-pads]: SkyWater PDK Authors, *Manufacturing Test Tile
    Pad Documentation* ("Pad documentation for SKY130 MPW Manufacturing
    E-Test Tile"), `sky130-testtile-pad-documentation.csv` (also `.ods`
    and `.pdf`), `google/skywater-pdk-sky130-raw-data` repository, 2022,
    retrieved 2026-09-14.
    <https://github.com/google/skywater-pdk-sky130-raw-data/blob/main/docs/sky130-testtile-proprietary/sky130-testtile-pad-documentation.csv>
