Repository: mithro/sky130-process-tech

# SKY130 Process Technology — a step-by-step manufacturing reference

This project documents, step by step, how the SKY130 130 nm CMOS process
technology is manufactured. SKY130 is the open-source process design kit
(PDK) released by SkyWater Technology and Google in 2020; it is derived
from the Cypress Semiconductor "S8" 130 nm process and is fabricated on
200 mm wafers at SkyWater's Bloomington, Minnesota fab (see the
[SkyWater PDK documentation](https://skywater-pdk.readthedocs.io/) and
[SkyWater Technology](https://www.skywatertechnology.com/)).

The aim is to be the most comprehensive public reference on how a
mass-produced 130 nm process is set up — using SKY130 as the worked

File: docs/steps/154-mm4.md
(step-154)=
# Step 154 — MM4: Metal4 mask

| | |
|---|---|
| **Step number** | 154 of 171[^steps-sheet] |
| **Step code** | `MM4` |
| **Category** | {ref}`Photolithography (mask step) <category-lithography>` |
| **Phase** | {term}`BEOL` — MiM capacitors, metal 3–5, via 3–4 |
| **Previous step** | {ref}`CAP2ME <step-153>` |
| **Next step** | {ref}`MM4E <step-155>` |

:::{admonition} At a glance
:class: at-a-glance

* **Does:** coats, exposes and develops a resist that remains wherever
  the layout draws `met4`, for {ref}`MM4E <step-155>` to etch; the resist
  is printed over the second capacitor's plates.
* **Why:** metal 4 is the second coarse-pitch routing level, the bottom
  plate of every `cap2m` capacitor and, on the PDK's fuse note, the fuse
  level.
* **Public numbers:** width and spacing 0.300 µm (m4.1, m4.2);[^pdk-periph]
  the metal 0.845 µm on the stack diagram;[^pdk-04] 47 mΩ/sq.[^pdk-07]
* **Likely SkyWater tool:** ASML I-line or {term}`DUV` {term}`stepper` / scanner —
  **strong** for existence; which class prints metal 4 is **not
  public**.[^skw-01]
* **Not public:** the exposure tool, resist, BARC and {term}`reticle` type, the
  alignment tree and the `cap2m` enclosure rules (→ Open questions).
:::

## What this step is

`MM4` is the metal-4 lithography. A resist is coated, exposed and
developed so that resist remains wherever the layout draws `met4` (GDS
71:20, "Metal 4"[^pdk-06]) and is cleared everywhere else; the exposed
metal is removed at {ref}`MM4E <step-155>`.

As at
{ref}`MM3 <step-139>`, the resist is printed over a partly built
device. The metal-4 stack of {ref}`WTIAL4 <step-149>` has stayed blanket
while the second {term}`MiM capacitor` was built on it — the dielectric of
{ref}`CAPILD2 <step-150>`, the plate film of {ref}`CAPTIW2 <step-151>` and the
plate pattern of {ref}`CAP2M <step-152>` and {ref}`CAP2ME <step-153>`.

Every `cap2m` plate must end up inside a metal-4 shape, since metal 4 is
that capacitor's bottom electrode; in the PDK's stacked `cap_mim`
cross-section the same metal-4 pattern also carries a separate
"M4 (plate 1)" shape that links "M3 (plate 1)" to "M5 (plate 1)",
beside the "M4 (plate 2)" shape under `CAP2M`.[^pdk-07]

:::{figure} /_static/figures/beol-154-mm4.svg
:alt: Two cross-sections of the upper films, one above the other, cut off at the bottom. Before the step a blanket of three metal films, a thick silver one between two thin purple ones, lies on a flat pale oxide over buried metal, and carries a raised thin purple plate at the right. After it two violet resist blocks stand on the blanket: a narrow one at the left and a wide one covering the plate and reaching past its edge.
:width: 560px
:name: fig-beol-154-mm4

Before, the blanket metal-4 stack carrying the second capacitor's dielectric and top plate; after, the resist of the metal-4 mask: a line at the left, over a via-3 plug, and a wide block over the whole second capacitor, reaching past its top plate, where metal 4 is to remain as the capacitor's bottom plate. The PDK publishes no `cap2m` enclosure rule, so how far metal 4 must reach past the plate is not known; here it is an illustrative choice, as is the whole layout. The PDK's metal-4 lines are at least 0.300 µm wide and apart (m4.1, m4.2) and enclose a via 3 by 0.065 µm (m4.3);[^pdk-periph] neither the lines nor the resist is drawn to scale, and the page reads the PDK's 1.14 µm resist[^pdk-03] as an antenna-rule assumption. Which refractory films clad metal 4 is not public (the overview of the metal cap sets out the evidence). The lower part of the slice is cut off: the drawing starts inside the oxide under metal 3. The first capacitor and the metal-3 line, the plugs and their liners, the oxides, the thin dielectric of the second capacitor and the bottom film of metal 4 are drawn but not labelled, nor is the metal cap in the lower panel or the aluminium–copper in the upper. Not to scale.
:::

### What the public record shows

The PDK's mask table lists "Metal 4, MM4" once, flagged as used in
SKY130,[^pdk-05] and the minimum-CD table gives `MM4CD` and `MM4CDSP` of
0.3 µm, with a separate "Metal 4-Cu" entry for a copper
variant.[^pdk-03]

The periphery rules give:[^pdk-periph]

| Rule | Constrains | Value |
|---|---|---:|
| m4.1 | "Min width of met4" | 0.300 µm |
| m4.2 | "Min spacing between two met4" | 0.300 µm |
| m4.5a, m4.5b | spacing to or from "huge_met4" features | 0.400 µm |
| m4.4a | a minimum area | 0.240 µm² |
| m4.3 | a via-3 enclosure | 0.065 µm |
| m4.pd.1 | a minimum oxide {term}`pattern density`, checked in 700 µm windows stepped by 70 µm | 0.7 |
| — | a `cmm4 waffleDrop` fill check | — |
| via4.4 | enclosure, by metal 4, of the via-4 openings that will land on it | 0.190 µm |

Rules flagged "CU" — m4.7, m4.11–m4.16, among
them a 10 µm maximum width, slotting, a 0.77 maximum density and a
separate 0.060 µm via-3 enclosure (m4.15) — apply,
on our reading of the flag, to the copper variant rather than to the
aluminium flow described here (inference).[^pdk-periph] The metal being
patterned is 0.845 µm on the PDK's stack diagram,[^pdk-04] with a sheet
resistance of 47 mΩ/sq (limits 38–56).[^pdk-07][^pdk-08]

One further use of this mask is public. The {term}`metal-fuse <metal fuse>` rules say that
the "SP8P*/SKY130P* (PLM) CADflow" uses "MM4 for Metal Fuse".[^pdk-periph] They give
fuses a width of 0.800 µm and a length of 7.200 µm (mf.1, mf.2), with
spacings from the fuse centre to the surrounding fuse metal and to
metal 1, {term}`local interconnect`, poly, tap, diffusion and n-well
(mf.4, mf.6–mf.11).[^pdk-periph] The fuse links are thus
printed by this mask along with the wiring (inference from the note).

## Step category

`MM4` is a {ref}`Photolithography (mask step) <category-lithography>`
step of the *line-and-space* type printed on metal, like
{ref}`MM1 <step-113>`, {ref}`MM2 <step-124>` and {ref}`MM3 <step-139>`,
which set out the imaging and reflectivity arguments.

**Specific to this step:**

* It is not a
  critical layer in the resolution sense: at 0.30 µm on a 248 nm tool of
  {term}`NA` 0.70 (ASML's PAS 5500/750E[^asml-750e]) the process
  factor {term}`k₁ <k1>` is {math}`k_1 = 0.30 \times 0.70 / 0.248 \approx 0.85`
  (our arithmetic). On an i-line
  tool of NA 0.6 {math}`k_1 \approx 0.49` (our arithmetic), above the
  production boundary the category page quotes.[^wiki-litho]
* SkyWater
  lists "ASML I-line" and "ASML DUV" steppers and scanners.[^skw-01]
  Which prints metal 4 is not public, and either is plausible for a
  0.3 µm line (inference; ASML describes older exposure tools that
  "migrate to the lithography of choice for less critical
  layers"[^asml-30]).

What is specific to this instance is the substrate. It is the same
kind as at {ref}`MM3 <step-139>`:

* capped aluminium — the cap being TiW
  or TiN, which the public record does not settle
  ({ref}`overview-metal-cap`) — under a thin
  capacitor dielectric across most of the wafer;
* capacitor plates of the
  order of 0.1 µm high over the capacitors (our reading at
  {ref}`CAPTIW2 <step-151>`).

These are two thin-film stacks with different
reflectivities (Brunner's {term}`swing-curve <swing curve>` analysis[^brunner-1991]).

## Why this step exists

Metal 4 is the second coarse-pitch routing level, the bottom plate of
every `cap2m` capacitor and, on the PDK's fuse note, the fuse level.
The mask fixes:

* **Line width and resistance.** At 0.3 µm and 47 mΩ/sq[^pdk-07] metal 4
  matches metal 3; Bohr's argument that interconnect limits
  performance[^bohr-1995] and Stamper, Fuselier and Tian's account of
  wiring RC delay[^stamper-1998] are why an aluminium back end puts its
  thick, wide levels on top. The space sets the gap
  {ref}`NILD6 <step-156>` must fill.
* **The bottom plate of the second capacitor.** Each `cap2m` plate
  printed at {ref}`CAP2M <step-152>` must lie inside a metal-4 shape;
  the PDK publishes no `cap2m` enclosure rule,[^pdk-periph] so the value
  is not known. In the Newport Fab patent the bottom plate is likewise
  patterned from the interconnect metal after the top plate is
  defined,[^pat-mim-newportfab] and Ng et al. review MiM integration in
  Al–Cu and copper back ends.[^ng-2005]
* **Overlay to two earlier layers.** Metal 4 must enclose the via-3
  plugs by 0.065 µm (m4.3)[^pdk-periph] and the `cap2m` plates by an
  unpublished margin; it is printed after a non-wiring mask. So whether
  `MM4` aligns to via-3 targets under the metal, to the `cap2m` pattern
  or to both decides which enclosure carries the larger error
  (inference; Levinson's book has a chapter on overlay[^levinson-2005]).
* **A landing pad for the large via 4.** The via-4 openings are 0.800 µm
  squares (via4.1) that metal 4 must enclose by 0.190 µm
  (via4.4),[^pdk-periph] so every via-4 landing needs a metal-4 pad at
  least 1.18 µm wide (our arithmetic) — four times the minimum line.
* **Reflectivity control on a mixed substrate.** The refractory cap is
  a partial anti-reflective layer, the role Rocke and Schneegans
  documented for a titanium-nitride cap and which a Ti:W cap plays in
  the same way (inference),[^rocke-1988] but the capacitor films change the
  reflectance locally. An organic {term}`BARC` levels the optical
  conditions and part-planarises the plate steps (industry
  practice;[^brunner-1991][^mack-2007] SKY130's scheme is not public).
* **Fill for the polish.** The `cmm4` waffle-drop fill and 0.7 minimum
  oxide density[^pdk-periph] exist for {ref}`CMPM4 <step-157>`; the
  assumptions table gives "Oxide Bias for MM4" ({term}`oxide bias`) 1.15, the same as MM3 and
  against 0.6 for MM1 and MM2.[^pdk-03]

Without `MM4` metal 4 would remain a sheet shorting every via-3 plug,
every second-level capacitor and every fuse together.

## How it is typically performed

*An industry-generic metal-line lithography sequence for a 200 mm,
130 nm-era fab (SKY130's is not public); {ref}`MM1 <step-113>` and
{ref}`MM3 <step-139>` describe the shared steps.*

1. **Surface preparation.** The wafer comes from the
   {ref}`CAP2ME <step-153>` strip and clean. Dehydration bake, and,
   as at {ref}`MM1 <step-113>`, no {term}`HMDS` prime: the surface is
   part refractory plate and part dielectric, and the step pages read
   the adhesion promoter as unnecessary over the metal (inference).
   Then an organic {term}`BARC` whose thickness is chosen from the swing-curve
   minimum over the mixed surface.[^brunner-1991][^wiki-arc]
2. **Resist coat.** A positive resist — chemically amplified for
   248 nm[^ito-2005][^wallraff-1999] or DNQ/novolac for i-line[^dammel-1993]
   — thick enough to survive the etch of the 0.845 µm stack;[^pdk-04]
   aluminium etches in Cl₂/BCl₃ only a few times faster than resist
   (industry-typical[^nojiri-2015]). The PDK's 1.14 µm "Photoresist
   thickness"[^pdk-03] is an antenna-rule assumption.
3. **Exposure.** KrF or i-line with conventional or mild off-axis
   illumination; at {math}`k_1` 0.5–0.85 no phase shifting is needed and
   {term}`OPC`, if used, is modest (inference from the
   geometry[^wong-2001]). The `cmm4` fill[^pdk-periph] is on
   the reticle.
4. **Post-exposure bake and develop.** {term}`PEB`, 2.38 % (0.26 N) TMAH develop,
   rinse and dry.[^txt-02]
5. **Alignment.** To marks under the opaque metal — the via-3 level —
   read through the topography of the plugs in the sputtered film. (Our
   reading of industry practice; Levinson's book has a chapter on
   overlay[^levinson-2005]; SKY130's alignment tree is not public.)

   Whether the `cap2m` plate edges, which stand ~0.1 µm proud of the
   surface on this reference's reading, are also used as overlay
   targets is not public (inference that they could be).
6. **Inspection and metrology.** Line {term}`CD` by {term}`CD-SEM`;
   {term}`overlay` on the KLA 5200/5300/Archer class;[^skw-01] after-develop
   inspection for bridging and for resist defects over the plates and
   fuses; dose and focus tracked by Ausschnitt's method.[^ausschnitt-1999]

## Machines typically used

* **{ref}`DUV (KrF, 248 nm) stepper or scanner <machine-duv-krf-stepper>`** (ASML PAS 5500/750E or
  /800,[^asml-750e][^asml-800] Nikon NSR-S204B[^nikon-s204b]) or an
  **{ref}`i-line stepper <machine-i-line-stepper>`** (ASML PAS 5500 i-line models[^asml-30]), 200 mm
  ({ref}`category-lithography`).
* **{ref}`Coat/develop track <machine-coat-develop-track>`** with BARC and PEB modules (TEL
  ACT/Lithius,[^tel-act] DNS, Sokudo).
* **{ref}`CD-SEM <machine-cd-sem-overlay-metrology>`**, **overlay tool**, **{ref}`after-develop inspection <machine-defect-inspection>`**.

## Machines likely used at SkyWater

* **ASML I-line or DUV stepper / scanner**
  - *SkyWater says:* lists "ASML I-line
    stepper", "ASML I-line scanner", "ASML DUV stepper" and "ASML DUV
    scanner".[^skw-01]
  - *Tool exists:* **strong** for existence.
  - *Runs this step:* which class
    prints metal 4 is **not public**.
* **Tracks — "DNS 80B track", "Sokudo RF3 track", "TEL ProZ Lithius
  track"**[^skw-01]
  - *Tool exists:* strong for existence.
* **CD — AMAT Verity, VeraSEM; overlay — KLA 5200/5300/Archer**[^skw-01]
  - *Tool exists:* strong for existence (SkyWater statement).
  - *Runs this step:* use at this
    mask is an inference.

## Resources required

* **Positive photoresist** ({ref}`lithography materials <material-lithography-materials>`; 248 nm chemically amplified or i-line
  DNQ/novolac); SkyWater's 2021 S-1 names Dow, JSR and Tokyo Ohka Kogyo as
  photoresist suppliers.[^sec-01]
* **Organic BARC**, **2.38 % (0.26 N) TMAH developer** (the 2021 S-1
  names "Air Products & Chemicals, Inc., Moses Lake" for
  developer[^sec-01]), edge-bead remover, rinse solvents, {ref}`DI water <material-ultrapure-water>` and
  {ref}`nitrogen <material-process-gases>`.[^txt-02]
* **The MM4 reticle**, generated from the drawn `met4` layer (71:20)
  with its `cmm4` fill and the fuse shapes.[^pdk-06][^pdk-periph]
* **Exposure-tool consumables** (KrF laser gas or mercury lamps).

## Related steps and cross-references

* Previous: {ref}`CAP2ME <step-153>` (the plates the resist covers).
* Next: {ref}`MM4E <step-155>` (the etch).
* Depends on: the stack it patterns, {ref}`WTIAL4 <step-149>`; the capacitor module
  on that stack, {ref}`CAPILD2 <step-150>`, {ref}`CAPTIW2 <step-151>`,
  {ref}`CAP2M <step-152>`; the via-3 plugs it must enclose, {ref}`VIM3 <step-144>`,
  {ref}`WCMP5 <step-148>`.
* Feeds: the dielectric that fills its spaces,
  {ref}`NILD6 <step-156>`; the vias that land on it, {ref}`VIM4 <step-159>`.
* Same category: the other metal masks, {ref}`MM1 <step-113>`,
  {ref}`MM2 <step-124>`, {ref}`MM3 <step-139>`, {ref}`MM5 <step-162>`.
* Mask: {ref}`MM4 <mask-mm4>` — the mask's layers, plates,
  renders and design rules; previous mask, {ref}`CAP2M <step-152>`; next mask,
  {ref}`VIM4 <step-159>`.
* Category page: {ref}`Photolithography (mask step) <category-lithography>`.

<!-- index-links:begin (generated by tools/gen_index_links.py; do not edit) -->
### Patents, papers and filings about this step

* {ref}`Method for fabrication of an MIM capacitor and related structure <patent-gp24897586>` — US 6,430,028 B1 (2000)
<!-- index-links:end -->

## References

### Cross-check

* [SkyWater PDK, *Masks*](<https://skywater-pdk.readthedocs.io/en/main/rules/masks.html>) — "Metal 4, MM4", flagged for SKY130.[^pdk-05]
* [SkyWater PDK, *Criteria & Assumptions*](<https://skywater-pdk.readthedocs.io/en/main/rules/assumptions.html>) — `MM4CD`/`MM4CDSP` 0.3 µm;
  "Oxide Bias for MM4" 1.15; photoresist 1.14 µm.[^pdk-03]
* [SkyWater PDK, *Periphery rules*](<https://skywater-pdk.readthedocs.io/en/main/rules/periphery.html>) — m4.1–m4.pd.2b and the `cmm4` check;
  the CU-flagged m4 rules; via4.1, via4.4; the metal-fuse note and
  mf.1–mf.11.[^pdk-periph]
* [SkyWater PDK, *Layers Reference*](<https://skywater-pdk.readthedocs.io/en/main/rules/layers.html>) — `met4` 71:20.[^pdk-06]
* [SkyWater PDK, *Process stack diagram*](<https://raw.githubusercontent.com/google/skywater-pdk/main/docs/_static/metal_stack.svg>) — `metal4` 0.845 µm.[^pdk-04]
* [SkyWater PDK, *Device Details*](<https://skywater-pdk.readthedocs.io/en/main/rules/device-details.html>) — `RSM4` 0.047 Ω/sq; the stacked
  `cap_mim` cross-section.[^pdk-07]
* [SkyWater PDK, *Parasitic Layout Extraction*](<https://skywater-pdk.readthedocs.io/en/main/rules/rcx.html>) — metal 4 47 mΩ/sq.[^pdk-08]
* [SkyWater, *Facilities & Capabilities*](<https://www.skywatertechnology.com/manufacturing/facilities-capabilities/>) — I-line and DUV tools, tracks,
  CD and overlay metrology.[^skw-01]
* [SkyWater, Form S-1](<https://www.sec.gov/Archives/edgar/data/1819974/000119312521089687/d26688ds1.htm>) — photoresist and developer suppliers.[^sec-01]
* ASML, PAS 5500/750E and /800 press releases; [*Three decades of PAS
  5500*](<https://www.asml.com/en/company/stories/2021/three-decades-of-pas-5500>).[^asml-750e][^asml-800][^asml-30]

### High-level understanding

* Wikipedia, [*Photolithography*](<https://en.wikipedia.org/wiki/Photolithography>), [*Anti-reflective coating*](<https://en.wikipedia.org/wiki/Anti-reflective_coating>).[^wiki-litho][^wiki-arc]
* [Wolf and Tauber, *Silicon Processing for the VLSI Era*, vol. 1](<https://openlibrary.org/isbn/9780961672164>) —
  resist processing on metal.[^txt-02]
* [Mack, *Fundamental Principles of Optical Lithography*](<https://doi.org/10.1002/9780470723876>) — imaging, swing
  curves, BARCs and topography.[^mack-2007]

### Deep dive

* [ITRS 2001, *Lithography*](<https://www.semiconductors.org/wp-content/uploads/2018/08/2001Litho.pdf>) — the exposure options it lists by node for
  critical layers.[^itrs-03]
* [Brunner, SPIE 1991](<https://doi.org/10.1117/12.46410>) — swing curves and anti-reflection on reflective
  substrates.[^brunner-1991]
* [Rocke and Schneegans (Siemens), *JVST B* 1988](<https://doi.org/10.1116/1.584306>) — a titanium-nitride
  cap as an anti-reflective layer on aluminium.[^rocke-1988]
* [Levinson, *Principles of Lithography*](<https://doi.org/10.1117/3.601520>) — the chapter on
  overlay.[^levinson-2005]
* [Wong, *Resolution Enhancement Techniques in Optical Lithography*](<https://doi.org/10.1117/3.401208>) — what
  a {math}`k_1` of 0.5–0.85 does and does not need.[^wong-2001]
* Ito, [*Adv. Polym. Sci.*](<https://doi.org/10.1007/b97574>) 2005; Wallraff and Hinsberg, [*Chem. Rev.*](<https://doi.org/10.1021/cr980003i>) 1999;
  Dammel, [*Diazonaphthoquinone-based Resists*](<https://doi.org/10.1117/3.2265072>) — the DUV and i-line resist
  chemistries.[^ito-2005][^wallraff-1999][^dammel-1993]
* [Ausschnitt, SPIE 1999](<https://doi.org/10.1117/12.350800>) — dose and focus control in
  production.[^ausschnitt-1999]
* Bohr (Intel), IEDM 1995, and Stamper, Fuselier and Tian (IBM), IITC
  1998 — why the upper aluminium levels are thick and wide.[^bohr-1995][^stamper-1998]
* [Ng et al. (Chartered), *IEEE TED* 2005](<https://doi.org/10.1109/TED.2005.850642>) — MiM integration in Al–Cu and
  copper back ends reviewed.[^ng-2005]
* [Kar-Roy and Racanelli (Newport Fab), US 6,430,028](<https://image-ppubs.uspto.gov/dirsearch-public/print/downloadPdf/6430028>) — patterning the
  interconnect metal into the bottom plate after the top
  plate.[^pat-mim-newportfab]
* [Nojiri, *Dry Etching Technology for Semiconductors*](<https://doi.org/10.1007/978-3-319-10295-5>) — the
  aluminium-to-resist selectivity that sizes the resist.[^nojiri-2015]

## Open questions

* **Exposure tool and resist.** Whether `MM4` is exposed on an i-line or a DUV tool, with what resist,
  BARC and reticle type, is not public.
* **Alignment tree and `cap2m` enclosure.** The alignment tree — to via 3, to `cap2m`, or both — and the `cap2m`
  enclosure rules are not public; the PDK has no `cap2m` rule
  set.[^pdk-periph]
* **CU-flagged rules.** That the CU-flagged metal-4 rules do not apply to the aluminium flow is
  our reading of the flag.[^pdk-periph]
* **Fuses.** Whether fuses are drawn in metal 4 in SKY130 designs as published, and
  whether they need a separate opening later, is not public beyond the
  fuse note.[^pdk-periph]
* **Metal thickness.** Whether the metal under the resist is 0.845 µm (the stack
  diagram[^pdk-04]) or 0.8 µm (the antenna table's P-flow
  entry[^pdk-03]) is not resolved; see {ref}`WTIAL4 <step-149>`.

<!-- footnotes -->

[^pdk-03]: SkyWater PDK Authors, *Criteria & Assumptions*, SkyWater
    SKY130 PDK documentation.
    <https://skywater-pdk.readthedocs.io/en/main/rules/assumptions.html>
[^pdk-04]: SkyWater PDK Authors, *metal_stack.svg* (process stack
    diagram), google/skywater-pdk repository.
    <https://raw.githubusercontent.com/google/skywater-pdk/main/docs/_static/metal_stack.svg>
[^pdk-05]: SkyWater PDK Authors, *Masks* page and `masks.csv`, SkyWater
    SKY130 PDK documentation.
    <https://skywater-pdk.readthedocs.io/en/main/rules/masks.html>,
    <https://github.com/google/skywater-pdk/blob/main/docs/rules/masks.csv>
[^pdk-06]: SkyWater PDK Authors, *Layers Reference* and
    `gds_layers.csv`, SkyWater SKY130 PDK documentation.
    <https://skywater-pdk.readthedocs.io/en/main/rules/layers.html>,
    <https://raw.githubusercontent.com/google/skywater-pdk/main/docs/rules/gds_layers.csv>
[^pdk-07]: SkyWater PDK Authors, *Device Details* (generic resistors;
    MiM capacitors), SkyWater SKY130 PDK documentation, and the
    `cap_mim` cross-section drawing.
    <https://skywater-pdk.readthedocs.io/en/main/rules/device-details.html>,
    <https://raw.githubusercontent.com/google/skywater-pdk/main/docs/rules/device-details/cap_mim/cross-section-cap_mim.svg>
[^pdk-08]: SkyWater PDK Authors, *Parasitic Layout Extraction* page
    (resistance table), SkyWater SKY130 PDK documentation.
    <https://skywater-pdk.readthedocs.io/en/main/rules/rcx.html>
[^pdk-periph]: SkyWater PDK Authors, *Periphery rules*, SkyWater SKY130
    PDK documentation.
    <https://skywater-pdk.readthedocs.io/en/main/rules/periphery.html>
[^skw-01]: SkyWater Technology, *Facilities & Capabilities*, accessed
    2026-08-30. <https://www.skywatertechnology.com/manufacturing/facilities-capabilities/>
[^sec-01]: SkyWater Technology, Inc., Form S-1 (registration statement),
    filed 2021-03-22.
    <https://www.sec.gov/Archives/edgar/data/1819974/000119312521089687/d26688ds1.htm>
[^asml-750e]: ASML, *ASML introduces KrF lithography scanner optimized
    for 130 nm* (PAS 5500/750E), press release, 2000-04-04.
    <https://www.asml.com/en/news/press-releases/2000/asml-introduces-krf-lithography-scanner-optimized-for>
[^asml-800]: ASML, *ASML introduces new KrF Step & Scan system that
    extends* (PAS 5500/800), press release, 2001-01-31.
    <https://www.asml.com/en/news/press-releases/2001/asml-introduces-new-krf-step-and-scan-system-that-extends>
[^asml-30]: ASML, *Three decades of PAS 5500*, 2021, accessed
    2026-09-13. <https://www.asml.com/en/company/stories/2021/three-decades-of-pas-5500>
[^nikon-s204b]: Nikon, *NSR-S204B 248 nm Scanner Exposure System
    Overview* (specification summary, reseller copy), attached to the
    listing Tara Semiconductor Technology, *Used 2002 NIKON S204
    Scanner*, accessed 2026-09-13.
    <https://f.machineryhost.com/fc49306d97602c8ed1be1dfbf0835ead/aa008f2897d7d4a224ff92839b4299e9/SpecSummary_LITV25-01_NSR-S204B.pdf>,
    <https://www.tarasemi.com/listings/5223879-used-2002-nikon-s204-scanner>
[^tel-act]: Tokyo Electron, *Coater/Developer ACT Series*, product page.
    <https://www.tel.com/product/act.html>
[^wiki-litho]: Wikipedia, *Photolithography*.
    <https://en.wikipedia.org/wiki/Photolithography>
[^wiki-arc]: Wikipedia, *Anti-reflective coating*.
    <https://en.wikipedia.org/wiki/Anti-reflective_coating>
[^txt-02]: S. Wolf and R. N. Tauber, *Silicon Processing for the VLSI
    Era, Vol. 1: Process Technology*, 2nd ed., Lattice Press, 2000,
    ISBN 978-0-9616721-6-4. <https://openlibrary.org/isbn/9780961672164>
[^mack-2007]: C. Mack, *Fundamental Principles of Optical Lithography:
    The Science of Microfabrication*, Wiley, 2007, ISBN
    978-0-470-01893-4. <https://doi.org/10.1002/9780470723876>
[^itrs-03]: International Technology Roadmap for Semiconductors, *2001
    Edition: Lithography*.
    <https://www.semiconductors.org/wp-content/uploads/2018/08/2001Litho.pdf>
[^brunner-1991]: T. A. Brunner, "Optimization of optical properties of
    resist processes", *Proc. SPIE* **1466**, 297–308 (1991).
    <https://doi.org/10.1117/12.46410>
[^rocke-1988]: M. Rocke and M. Schneegans, "Titanium nitride for
    antireflection control and hillock suppression on aluminum silicon
    metallization", *Journal of Vacuum Science & Technology B* **6**(4),
    1113–1115 (1988). <https://doi.org/10.1116/1.584306>
[^levinson-2005]: H. J. Levinson, *Principles of Lithography*, 2nd ed.,
    SPIE Press, 2005, ISBN 978-0-8194-5660-1.
    <https://doi.org/10.1117/3.601520>
[^wong-2001]: A. K.-K. Wong, *Resolution Enhancement Techniques in
    Optical Lithography*, SPIE Tutorial Texts TT47, SPIE Press, 2001,
    ISBN 978-0-8194-7881-8. <https://doi.org/10.1117/3.401208>
[^ito-2005]: H. Ito, "Chemical Amplification Resists for
    Microlithography", *Advances in Polymer Science* **172**, 37–245
    (2005). <https://doi.org/10.1007/b97574>
[^wallraff-1999]: G. M. Wallraff and W. D. Hinsberg, "Lithographic
    Imaging Techniques for the Formation of Nanoscopic Features",
    *Chemical Reviews* **99**(7), 1801–1822 (1999).
    <https://doi.org/10.1021/cr980003i>
[^dammel-1993]: R. R. Dammel, *Diazonaphthoquinone-based Resists*, SPIE
    Tutorial Texts TT11, SPIE Press, 1993. <https://doi.org/10.1117/3.2265072>
[^ausschnitt-1999]: C. P. Ausschnitt, "Distinguishing dose from defocus
    for in-line lithography control", *Proc. SPIE* **3677**, Metrology,
    Inspection, and Process Control for Microlithography XIII, 140
    (1999). <https://doi.org/10.1117/12.350800>
[^bohr-1995]: M. T. Bohr, "Interconnect scaling — the real limiter to
    high performance ULSI", *IEDM 1995 Technical Digest*, pp. 241–244.
    <https://doi.org/10.1109/IEDM.1995.499187>
[^stamper-1998]: A. K. Stamper, M. B. Fuselier and X. Tian, "Advanced
    wiring RC delay issues for sub-0.25-micron generation CMOS", *Proc.
    IEEE 1998 International Interconnect Technology Conference (IITC)*,
    pp. 62–64. <https://doi.org/10.1109/IITC.1998.704752>
[^ng-2005]: C. H. Ng, C.-S. Ho, S.-F. S. Chu and S.-C. Sun, "MIM
    Capacitor Integration for Mixed-Signal/RF Applications", *IEEE
    Transactions on Electron Devices* **52**(7), 1399–1409 (2005).
    <https://doi.org/10.1109/TED.2005.850642>
[^pat-mim-newportfab]: A. Kar-Roy and M. Racanelli (Newport Fab, LLC),
    *Method for fabrication of an MIM capacitor and related structure*,
    US 6,430,028 B1, filed 2000-11-22, granted 2002-08-06.
    <https://image-ppubs.uspto.gov/dirsearch-public/print/downloadPdf/6430028>
[^nojiri-2015]: K. Nojiri, *Dry Etching Technology for Semiconductors*,
    Springer, 2015. <https://doi.org/10.1007/978-3-319-10295-5>
[^steps-sheet]: *[external] S8 / SKY130 Process Steps*, public Google Sheet,
    tab "Sheet1" (step number, code and description), retrieved 2026-09-14.
    <https://docs.google.com/spreadsheets/d/1PbI3IVNg93fR9Gi_hXlEDrlYtwFQuMyaD8PNEaIs3Sg>
