Repository: mithro/sky130-process-tech

# SKY130 Process Technology — a step-by-step manufacturing reference

This project documents, step by step, how the SKY130 130 nm CMOS process
technology is manufactured. SKY130 is the open-source process design kit
(PDK) released by SkyWater Technology and Google in 2020; it is derived
from the Cypress Semiconductor "S8" 130 nm process and is fabricated on
200 mm wafers at SkyWater's Bloomington, Minnesota fab (see the
[SkyWater PDK documentation](https://skywater-pdk.readthedocs.io/) and
[SkyWater Technology](https://www.skywatertechnology.com/)).

The aim is to be the most comprehensive public reference on how a
mass-produced 130 nm process is set up — using SKY130 as the worked

File: docs/steps/162-mm5.md
(step-162)=
# Step 162 — MM5: Metal5 mask

| | |
|---|---|
| **Step number** | 162 of 171[^steps-sheet] |
| **Step code** | `MM5` |
| **Category** | {ref}`Photolithography (mask step) <category-lithography>` |
| **Phase** | {term}`BEOL` — MiM capacitors, metal 3–5, via 3–4 |
| **Previous step** | {ref}`WTIAL5 <step-161>` |
| **Next step** | {ref}`MM5E <step-163>` |

:::{admonition} At a glance
:class: at-a-glance

* **Does:** coats, exposes and develops a resist that remains wherever
  the layout draws `met5`, for {ref}`MM5E <step-163>` to etch; the last
  metal mask of the flow.
* **Why:** metal 5 is the top routing level and the package interface:
  the power grid, the bond pads, inductor turns and every via-4 landing.
* **Public numbers:** width and spacing 1.600 µm (m5.1, m5.2);[^pdk-periph]
  the metal 1.26 µm on the stack diagram;[^pdk-04] 28.5 mΩ/sq.[^pdk-07]
* **Likely SkyWater tool:** ASML I-line stepper / I-line scanner —
  **strong** for existence; the assignment of `MM5` to i-line is an
  **inference**.[^skw-01]
* **Not public:** the exposure tool, resist type and thickness, BARC and
  bake (→ Open questions).
:::

## What this step is

`MM5` is the metal-5 lithography, the last metal mask of the flow. A
resist is coated, exposed and developed on the blanket metal-5 stack of
{ref}`WTIAL5 <step-161>` so that resist remains wherever the layout
draws `met5` (GDS 72:20, "Metal 5"[^pdk-06]) and is cleared everywhere
else; the exposed metal is removed at {ref}`MM5E <step-163>`. The
pattern holds the top-level power grid and wide buses, the {term}`bond pads <bond pad>`
that the later `pad` opening ("Passivation cut (opening over
pads)"[^pdk-06]) will expose, inductor turns and the landings of every
via 4.

:::{figure} /_static/figures/beol-162-mm5.svg
:alt: Two cross-sections of the upper films, one above the other, cut off at the bottom. Before the step a very thick blanket metal stack covers a flat pale oxide, dipping slightly over two filled holes. After it two thick violet resist blocks stand on the stack, one over each filled hole, with bare metal between them.
:width: 560px
:name: fig-beol-162-mm5

Before, the blanket metal-5 stack, with its shallow dimples over the filled via-4 holes (the page's inference, on the fill reading of WTIAL5); after, the resist of the metal-5 mask: one block over each via, with the metal bare between them. The periphery rules give metal 5 a minimum width and space of 1.600 µm (m5.1, m5.2) and a via-4 enclosure of 0.310 µm (m5.3);[^pdk-periph] the layout is an illustrative choice, and neither the blocks nor the resist are drawn to scale. The resist is drawn thicker than at the lower metal levels, since the page describes it as thick enough to survive the etch of the 1.26 µm stack;[^pdk-04] the PDK's 1.14 µm resist[^pdk-03] is an antenna-rule assumption. Which films clad metal 5 is not public (the page reads the cap as TiW; the overview of the metal cap sets out the evidence). The lower part of the slice is cut off: the drawing starts inside the oxide under metal 3. The underlayer of metal 5, the metal-4 line and the capacitors, the plugs and their liners and the oxides are drawn but not labelled, nor, in the lower panel, is the metal-5 cap. Not to scale.
:::

### What the public record shows

The PDK's mask table lists "Metal 5, MM5" once, flagged as used in
SKY130.[^pdk-05] The periphery rules give:[^pdk-periph]

| Rule | Constrains | Value |
|---|---|---:|
| m5.1 | "Min width of met5" | 1.600 µm |
| m5.2 | "Min spacing between two met5" | 1.600 µm |
| m5.4 | a minimum area | 4.000 µm² |
| m5.3 | a via-4 enclosure | 0.310 µm |

The minimum-CD table gives `MM5CD`/`MM5CDSP`
0.8 µm for "All flows except S8PF\*/S8PIR\*" and 1.6 µm for
"S8PF\*/S8PIR\*".[^pdk-03]

The background page lists the technology's
features as "5 levels of metal (p - penta)", "Inductor or
Inductor-Capable (i)", "Poly resistor (r)", "SONOS shrunken cell (s)"
and "Supports 10V regulated supply (10R)",[^pdk-02] which is the
letter-by-letter reading of the antenna chapter's "S8PIR-10R"
heading.[^pdk-11] The published periphery rules give "Min width of
met5" as 1.600 µm with no flow qualifier (m5.1),[^pdk-periph] which
agrees with the minimum-CD table only in its "S8PF\*/S8PIR\*"
row.[^pdk-03] No metal-5 structure in the published test tile is
narrower than 1.6 µm — the widths it gives are 1.6, 2.0 and 2.4 µm —
every one labelled "s8pf" or "S8PIR/PF".[^raw-data-testtile-pads]

We therefore read SKY130 as an
S8PIR\* flow (inference), so both tables give 1.6 µm,
and the m5.4 exemption for probe pads "exactly 1.42um by 1.42um", which
applies "For all flows except SKY130PIR*/SKY130PF*", does not apply
here. (Inference; the corresponding metal-4 rule, m4.4, carries the same
1.42 µm probe-pad exemption without a flow qualifier.[^pdk-periph]) For
example, the test tile carries "s8pir/pf M5 (w=1.6) serp / comb over
field",[^raw-data-testtile-pads] consistent with the 1.6 µm reading.
The metal under the resist is 1.26 µm thick on the
stack diagram,[^pdk-04] with a sheet resistance of 28.5 mΩ/sq.[^pdk-07]

## Step category

`MM5` is a {ref}`Photolithography (mask step) <category-lithography>`
step of the *line-and-space* type printed on metal, like
{ref}`MM1 <step-113>` to {ref}`MM4 <step-154>`, and the coarsest of them.

**Specific to this step:**

* At 1.6 µm on an i-line (365 nm) stepper of {term}`NA` 0.6, the process factor
  {term}`k₁ <k1>` is {math}`k_1 = 1.6 \times 0.6 / 0.365 \approx 2.6`, and even at the
  0.8 µm the CD table gives other flows {math}`k_1 \approx 1.3` (our
  arithmetic) — far from any
  resolution limit. ASML describes older exposure tools that "migrate
  to the lithography of choice for less critical layers".[^asml-30]
* We
  infer that
  `MM5` is exposed on the "ASML I-line stepper" or "ASML I-line scanner"
  SkyWater lists,[^skw-01] with a DNQ/novolac resist; nothing public states
  the tool.

What is specific to this instance is thickness rather than resolution.
The resist must survive the etch of a 1.26 µm stack,[^pdk-04] and
aluminium etches in chlorine plasmas only a few times faster than
photoresist (industry-typical[^nojiri-2015]), so the resist is thicker than at the lower metal
levels. Krogh et al. monitored
resist erosion spectroscopically in an aluminium etch
plasma.[^krogh-1987] A thick resist in turn needs depth of focus and a careful
bake to hold its profile (industry practice[^mack-2007]).

The surface is flat — the metal was sputtered onto the polished via-4
level of {ref}`CMPM4 <step-157>` and {ref}`NCAPOX6 <step-158>` — except,
on the fill reading of {ref}`WTIAL5 <step-161>`, for shallow dimples
over the via-4 holes (inference).

## Why this step exists

Metal 5 is the top routing level and the package interface; the mask
fixes:

* **Width, spacing and resistance of the power grid.** At 28.5 mΩ/sq
  and 1.6 µm minimum width[^pdk-07][^pdk-periph] metal 5 carries the
  lowest-resistance routing of the flow.

  Bohr's argument that
  interconnect limits performance[^bohr-1995] and Stamper, Fuselier and
  Tian's account of wiring RC delay[^stamper-1998] are why an aluminium
  back end reserves its thickest level for global wiring. The spacing
  sets the gap the passivation of {ref}`NFUSOX <step-164>` and the
  steps after it must cover (inference).
* **Bond pads and probe pads.** The pads that wire bonds and probe
  needles touch are drawn in this layer; the `pad` spacing rule (pad.2,
  1.270 µm)[^pdk-periph] is the public trace. Hess et al. studied the reliability of
  bond-over-active pad structures, with circuitry under the pad, for
  0.13 µm CMOS.[^hess-2003]
* **Inductors.** A thick, wide top metal is the classic inductor level,
  as Chu et al. showed;[^chu-2001] the PDK calls the technology "Inductor
  or Inductor-Capable".[^pdk-02] The width and spacing of each turn are
  set here.
* **Enclosure of via 4.** Every via-4 opening must be enclosed by
  0.310 µm of metal 5 (m5.3)[^pdk-periph] — a larger margin than the
  lower levels need, which on the fill reading of
  {ref}`WTIAL5 <step-161>` keeps the metal that fills the via continuous
  with the line above it (inference).

  The overlay of this mask to
  {ref}`VIM4 <step-159>` is the registration that matters; Levinson's
  book has a chapter on overlay.[^levinson-2005]
* **Reflectivity.** The cap of the stack — read as TiW at
  {ref}`WTIAL5 <step-161>`, on the February 2014 metal-stack change
  having excluded "top metal layers" ({ref}`overview-metal-cap`) — is a
  partial
  anti-reflective layer.

  This is the role Rocke and Schneegans documented for
  a titanium-nitride cap on aluminium and which a Ti:W cap plays in the
  same way (inference).[^rocke-1988] A thick resist on a
  reflective metal shows the {term}`swing-curve <swing curve>` effects Brunner
  analysed.[^brunner-1991] At these feature sizes a dyed resist or BARC
  is a latitude choice rather than a necessity (inference).
* **No fill for a polish.** The periphery rules list no {term}`pattern-density <pattern density>`
  or fill rule for metal 5, where metals 3 and 4 have `cmm3`/`cmm4` fill
  checks;[^pdk-periph] the PDK gives no reason.

  The step list records no
  polish after {ref}`CMPM4 <step-157>`,[^steps-sheet] and a density rule
  at this level would have nothing to planarise; both are arguments
  from an absence, and neither is positive evidence (inference). A low
  metal density does matter to the etch: Chang et al.
  studied corrosion defects in an ultra-low pattern-density thick-metal
  etch.[^chang-2004]

Without `MM5` metal 5 would remain a sheet shorting every via 4 and every
pad together.

## How it is typically performed

*An industry-generic thick-metal lithography sequence for a 200 mm,
130 nm-era fab (SKY130's is not public).*

1. **Surface preparation.** Dehydration bake; no {term}`HMDS` is needed
   on metal; optionally a {term}`BARC` or a dyed resist (Brunner's
   swing-curve analysis[^brunner-1991]).
2. **Resist coat.** A positive DNQ/novolac i-line
   resist[^dammel-1993][^reichmanis-1989][^wiki-dnq] thick enough, at the
   etch's resist selectivity, to outlast the 1.26 µm stack (industry
   practice[^nojiri-2015]); the PDK's 1.14 µm "Photoresist
   thickness"[^pdk-03] is an antenna-rule assumption.
3. **Exposure.** i-line on a 5× or 4× reduction tool — the ASML PAS 5500
   family spans i-line and DUV models on one platform[^asml-30][^chiphistory-pas5500]
   — with conventional illumination and a binary reticle; the focus is
   set for the full resist thickness (industry practice[^mack-2007]).
4. **Post-exposure bake, develop and hard bake.** {term}`PEB`, 2.38 % (0.26 N)
   TMAH develop, rinse and dry;[^txt-02] a hard bake raises the resist's
   resistance to the chlorine etch (industry practice[^txt-02]). Allen
   and Rickard found that the slope of an etched aluminium line need not
   follow the slope of the resist,[^allen-1994] so the bake is set for
   etch resistance rather than profile.
5. **Alignment.** To the {ref}`VIM4 <step-159>` pattern, whose holes print
   shallow features into the metal surface (inference from the fill
   reading at {ref}`WTIAL5 <step-161>`), with the 0.310 µm enclosure
   (m5.3)[^pdk-periph] as the governing margin.
6. **Inspection and metrology.** Line {term}`CD` by optical CD or
   {term}`CD-SEM` on the AMAT Verity/VeraSEM class; overlay on the KLA
   5200/5300/Archer class;[^skw-01] after-develop inspection for resist
   defects over pads; dose and focus tracked by Ausschnitt's
   method.[^ausschnitt-1999]

## Machines typically used

* **{ref}`i-line stepper or scanner <machine-i-line-stepper>`**, 200 mm: ASML PAS 5500 i-line
  class,[^asml-30][^chiphistory-pas5500] Nikon NSR-i and Canon FPA i-line
  systems ({ref}`category-lithography`).
* **{ref}`Coat/develop track <machine-coat-develop-track>`** capable of thick resist (TEL ACT/Lithius,[^tel-act]
  DNS, Sokudo).
* **Optical CD / {ref}`CD-SEM <machine-cd-sem-overlay-metrology>`**, **overlay tool**, **{ref}`after-develop inspection <machine-defect-inspection>`**.

## Machines likely used at SkyWater

* **ASML I-line stepper / I-line scanner**
  - *SkyWater says:* lists both.[^skw-01]
  - *Tool exists:* **strong** for existence.
  - *Runs this step:* the assignment of `MM5` to i-line
    is an **inference** from the 1.6 µm rules[^pdk-periph] and the
    migration of older exposure tools to "less critical layers" that ASML
    describes.[^asml-30]
* **Tracks — "DNS 80B track", "Sokudo RF3 track", "TEL ProZ Lithius
  track"**[^skw-01]
  - *Tool exists:* strong for existence.
* **CD — AMAT Verity, VeraSEM; overlay — KLA 5200/5300/Archer**[^skw-01]
  - *Tool exists:* strong for existence (SkyWater statement).
  - *Runs this step:* use at this
    mask is an inference.

## Resources required

* **Thick i-line positive photoresist** ({ref}`lithography materials <material-lithography-materials>`; DNQ/novolac); SkyWater's 2021 S-1
  names Dow, JSR and Tokyo Ohka Kogyo as photoresist suppliers.[^sec-01]
* **2.38 % (0.26 N) TMAH developer** (the 2021 S-1 names "Air Products &
  Chemicals, Inc., Moses Lake" for developer[^sec-01]),
  edge-bead remover, rinse solvents, {ref}`DI water <material-ultrapure-water>` and {ref}`nitrogen <material-process-gases>`;[^txt-02]
  optionally a BARC.
* **The MM5 reticle**, generated from the drawn `met5` layer
  (72:20).[^pdk-06]
* **Mercury-lamp consumables** for the i-line tool.

## Related steps and cross-references

* Previous: {ref}`WTIAL5 <step-161>` (the stack it patterns).
* Next:
  {ref}`MM5E <step-163>` (the etch).
* Depends on: the vias it must enclose, {ref}`VIM4 <step-159>`, {ref}`VIM4E <step-160>`.
* Feeds: the passivation and pad opening above it, {ref}`NFUSOX <step-164>`,
  {ref}`PDM <step-168>`.
* Same category: the other metal masks,
  {ref}`MM1 <step-113>`, {ref}`MM2 <step-124>`, {ref}`MM3 <step-139>`,
  {ref}`MM4 <step-154>`.
* Mask: {ref}`MM5 <mask-mm5>` — the mask's layers, plates,
  renders and design rules; previous mask, {ref}`VIM4 <step-159>`.
* Category page: {ref}`Photolithography (mask step) <category-lithography>`.

## References

### Cross-check

* [SkyWater PDK, *Masks*](<https://skywater-pdk.readthedocs.io/en/main/rules/masks.html>) — "Metal 5, MM5", flagged.[^pdk-05]
* [SkyWater PDK, *Criteria & Assumptions*](<https://skywater-pdk.readthedocs.io/en/main/rules/assumptions.html>) — `MM5CD`/`MM5CDSP` 0.8 µm (all
  flows except S8PF\*/S8PIR\*) and 1.6 µm (S8PF\*/S8PIR\*); photoresist
  1.14 µm.[^pdk-03]
* [SkyWater PDK, *Periphery rules*](<https://skywater-pdk.readthedocs.io/en/main/rules/periphery.html>) — m5.1–m5.4; pad.2; the `cmm3`/`cmm4`
  checks for comparison.[^pdk-periph]
* [SkyWater PDK, *Layers Reference*](<https://skywater-pdk.readthedocs.io/en/main/rules/layers.html>) — `met5` 72:20; `pad` 76:20.[^pdk-06]
* [SkyWater PDK, *Process stack diagram*](<https://raw.githubusercontent.com/google/skywater-pdk/main/docs/_static/metal_stack.svg>) — `metal5` 1.26 µm.[^pdk-04]
* [SkyWater PDK, *Device Details*](<https://skywater-pdk.readthedocs.io/en/main/rules/device-details.html>) — `RSM5` 0.0285 Ω/sq.[^pdk-07]
* [SkyWater PDK, *Background*](<https://skywater-pdk.readthedocs.io/en/main/rules/background.html>) — "5 levels of metal (p - penta)", "Inductor
  or Inductor-Capable (i)", "Poly resistor (r)".[^pdk-02]
* [SkyWater, *Facilities & Capabilities*](<https://www.skywatertechnology.com/manufacturing/facilities-capabilities/>) — ASML I-line tools, tracks, CD
  and overlay metrology.[^skw-01]
* [SkyWater, Form S-1](<https://www.sec.gov/Archives/edgar/data/1819974/000119312521089687/d26688ds1.htm>) — photoresist and developer suppliers.[^sec-01]
* ASML, [*Three decades of PAS 5500*](<https://www.asml.com/en/company/stories/2021/three-decades-of-pas-5500>); Chip History Center, PAS
  5500/400.[^asml-30][^chiphistory-pas5500]
* [SKY130 raw-data repository, test-tile pad documentation](<https://github.com/google/skywater-pdk-sky130-raw-data/blob/main/docs/sky130-testtile-proprietary/sky130-testtile-pad-documentation.csv>) — the 1.6 µm
  metal-5 structures of the published test
  tile.[^raw-data-testtile-pads]

### High-level understanding

* Wikipedia, [*Photolithography*](<https://en.wikipedia.org/wiki/Photolithography>), [*Diazonaphthoquinone*](<https://en.wikipedia.org/wiki/Diazonaphthoquinone>).[^wiki-litho][^wiki-dnq]
* [Wolf and Tauber, *Silicon Processing for the VLSI Era*, vol. 1](<https://openlibrary.org/isbn/9780961672164>) — resist
  processing on metal.[^txt-02]
* [Mack, *Fundamental Principles of Optical Lithography*](<https://doi.org/10.1002/9780470723876>) — imaging, focus
  and thick resists.[^mack-2007]

### Deep dive

* [ITRS 2001, *Lithography*](<https://www.semiconductors.org/wp-content/uploads/2018/08/2001Litho.pdf>) — the exposure options it lists by node for
  critical layers.[^itrs-03]
* Dammel, [*Diazonaphthoquinone-based Resists*](<https://doi.org/10.1117/3.2265072>), and Reichmanis and
  Thompson, [*Chem. Rev.*](<https://doi.org/10.1021/cr00096a001>) 1989 — the i-line resist
  chemistry.[^dammel-1993][^reichmanis-1989]
* [Krogh et al., *J. Electrochem. Soc.* 1987](<https://doi.org/10.1149/1.2100816>) — spectroscopic diagnostics
  of photoresist erosion in an aluminium etch plasma.[^krogh-1987]
* [Allen and Rickard, *JVST A* 1994](<https://doi.org/10.1116/1.579306>) — tapered aluminium etch independent
  of the resist slope.[^allen-1994]
* [Brunner, SPIE 1991](<https://doi.org/10.1117/12.46410>) — swing curves on reflective substrates.[^brunner-1991]
* [Rocke and Schneegans (Siemens), *JVST B* 1988](<https://doi.org/10.1116/1.584306>) — a titanium-nitride
  cap as an anti-reflective layer on aluminium.[^rocke-1988]
* [Levinson, *Principles of Lithography*](<https://doi.org/10.1117/3.601520>) — the chapter on
  overlay.[^levinson-2005]
* [Ausschnitt, SPIE 1999](<https://doi.org/10.1117/12.350800>) — dose and focus control in
  production.[^ausschnitt-1999]
* [Chang et al., SMTW 2004](<https://doi.org/10.1109/SMTW.2004.1393753>) — corrosion defects in an ultra-low
  pattern-density thick-metal etch.[^chang-2004]
* [Hess et al., ECTC 2003](<https://doi.org/10.1109/ECTC.2003.1216469>) — bond-over-active pad structures for 0.13 µm
  CMOS.[^hess-2003]
* [Chu et al., VLSI-TSA 2001](<https://doi.org/10.1109/VTSA.2001.934506>) — thick top metal for high-Q
  inductors.[^chu-2001]
* Bohr (Intel), IEDM 1995, and Stamper, Fuselier and Tian (IBM), IITC
  1998 — why the top aluminium level is thick and wide.[^bohr-1995][^stamper-1998]

## Open questions

* **Minimum width.** That SKY130 is an S8PIR\* flow, under which the
  minimum-CD table and periphery rules both give 1.6 µm,[^pdk-03][^pdk-periph]
  is our reading of the background page;[^pdk-02] neither table names
  SKY130's flow.
* **Exposure tool and resist.** The exposure tool, resist type and thickness, BARC and bake are not
  public.
* **Fill or density rules.** Whether metal-5 fill or density rules exist for the aluminium flow is
  not stated in the public rule tables; this reference describes none.
* **Via-4 dimples.** Whether the via-4 dimples, if any, affect alignment or pad flatness is
  not public.

<!-- footnotes -->

[^pdk-02]: SkyWater PDK Authors, *Background*, SkyWater SKY130 PDK
    documentation.
    <https://skywater-pdk.readthedocs.io/en/main/rules/background.html>
[^pdk-03]: SkyWater PDK Authors, *Criteria & Assumptions*, SkyWater
    SKY130 PDK documentation.
    <https://skywater-pdk.readthedocs.io/en/main/rules/assumptions.html>
[^pdk-04]: SkyWater PDK Authors, *metal_stack.svg* (process stack
    diagram), google/skywater-pdk repository.
    <https://raw.githubusercontent.com/google/skywater-pdk/main/docs/_static/metal_stack.svg>
[^pdk-05]: SkyWater PDK Authors, *Masks* page and `masks.csv`, SkyWater
    SKY130 PDK documentation.
    <https://skywater-pdk.readthedocs.io/en/main/rules/masks.html>,
    <https://github.com/google/skywater-pdk/blob/main/docs/rules/masks.csv>
[^pdk-06]: SkyWater PDK Authors, *Layers Reference* and
    `gds_layers.csv`, SkyWater SKY130 PDK documentation.
    <https://skywater-pdk.readthedocs.io/en/main/rules/layers.html>,
    <https://raw.githubusercontent.com/google/skywater-pdk/main/docs/rules/gds_layers.csv>
[^pdk-07]: SkyWater PDK Authors, *Device Details* (generic resistors),
    SkyWater SKY130 PDK documentation.
    <https://skywater-pdk.readthedocs.io/en/main/rules/device-details.html>
[^pdk-11]: SkyWater PDK Authors, *SkyWater SKY130 Process Design Rules*
    index page and its *Antenna Rules* chapter, SkyWater SKY130 PDK
    documentation. <https://skywater-pdk.readthedocs.io/en/main/rules.html>,
    <https://skywater-pdk.readthedocs.io/en/main/rules/antenna.html>
[^pdk-periph]: SkyWater PDK Authors, *Periphery rules*, SkyWater SKY130
    PDK documentation.
    <https://skywater-pdk.readthedocs.io/en/main/rules/periphery.html>
[^skw-01]: SkyWater Technology, *Facilities & Capabilities*, accessed
    2026-08-30. <https://www.skywatertechnology.com/manufacturing/facilities-capabilities/>
[^sec-01]: SkyWater Technology, Inc., Form S-1 (registration statement),
    filed 2021-03-22.
    <https://www.sec.gov/Archives/edgar/data/1819974/000119312521089687/d26688ds1.htm>
[^itrs-03]: International Technology Roadmap for Semiconductors, *2001
    Edition: Lithography*.
    <https://www.semiconductors.org/wp-content/uploads/2018/08/2001Litho.pdf>
[^asml-30]: ASML, *Three decades of PAS 5500*, 2021, accessed
    2026-09-13. <https://www.asml.com/en/company/stories/2021/three-decades-of-pas-5500>
[^chiphistory-pas5500]: Chip History Center, *PAS 5500/400 Step & Scan
    Alignment System from ASML*.
    <https://www.chiphistory.org/163-asml-pas-5500-400-step-scan-system>
[^tel-act]: Tokyo Electron, *Coater/Developer ACT Series*, product page.
    <https://www.tel.com/product/act.html>
[^wiki-litho]: Wikipedia, *Photolithography*.
    <https://en.wikipedia.org/wiki/Photolithography>
[^wiki-dnq]: Wikipedia, *Diazonaphthoquinone*.
    <https://en.wikipedia.org/wiki/Diazonaphthoquinone>
[^txt-02]: S. Wolf and R. N. Tauber, *Silicon Processing for the VLSI
    Era, Vol. 1: Process Technology*, 2nd ed., Lattice Press, 2000,
    ISBN 978-0-9616721-6-4. <https://openlibrary.org/isbn/9780961672164>
[^mack-2007]: C. Mack, *Fundamental Principles of Optical Lithography:
    The Science of Microfabrication*, Wiley, 2007, ISBN
    978-0-470-01893-4. <https://doi.org/10.1002/9780470723876>
[^nojiri-2015]: K. Nojiri, *Dry Etching Technology for Semiconductors*,
    Springer, 2015. <https://doi.org/10.1007/978-3-319-10295-5>
[^dammel-1993]: R. R. Dammel, *Diazonaphthoquinone-based Resists*, SPIE
    Tutorial Texts TT11, SPIE Press, 1993. <https://doi.org/10.1117/3.2265072>
[^reichmanis-1989]: E. Reichmanis and L. F. Thompson, "Polymer materials
    for microlithography", *Chemical Reviews* **89**(6), 1273–1289
    (1989). <https://doi.org/10.1021/cr00096a001>
[^krogh-1987]: O. Krogh, H. Slomowitz, Y. Melaku and H.-O. Blom,
    "Spectroscopic Diagnostics of Photoresist Erosion in an Aluminum Etch
    Plasma", *Journal of The Electrochemical Society* **134**(8),
    2045–2048 (1987). <https://doi.org/10.1149/1.2100816>
[^allen-1994]: L. R. Allen and R. Rickard, "Tapered aluminum
    interconnect etch", *Journal of Vacuum Science & Technology A*
    **12**(4), 1265–1268 (1994). <https://doi.org/10.1116/1.579306>
[^brunner-1991]: T. A. Brunner, "Optimization of optical properties of
    resist processes", *Proc. SPIE* **1466**, 297–308 (1991).
    <https://doi.org/10.1117/12.46410>
[^rocke-1988]: M. Rocke and M. Schneegans, "Titanium nitride for
    antireflection control and hillock suppression on aluminum silicon
    metallization", *Journal of Vacuum Science & Technology B* **6**(4),
    1113–1115 (1988). <https://doi.org/10.1116/1.584306>
[^levinson-2005]: H. J. Levinson, *Principles of Lithography*, 2nd ed.,
    SPIE Press, 2005, ISBN 978-0-8194-5660-1.
    <https://doi.org/10.1117/3.601520>
[^ausschnitt-1999]: C. P. Ausschnitt, "Distinguishing dose from defocus
    for in-line lithography control", *Proc. SPIE* **3677**, Metrology,
    Inspection, and Process Control for Microlithography XIII, 140
    (1999). <https://doi.org/10.1117/12.350800>
[^chang-2004]: F.-Y. Chang, H.-C. Huang, S.-H. Yang and S. W. Kuo, "Metal
    corrosion and passivation swelling defect study of ultra low pattern
    density thick metal etch process", *2004 Semiconductor Manufacturing
    Technology Workshop Proceedings*, pp. 153–155.
    <https://doi.org/10.1109/SMTW.2004.1393753>
[^hess-2003]: K. J. Hess, S. H. Downey, G. B. Halt, T. Lee, L. L. Mercado,
    J. W. Miter, W. C. Ng and D. G. Wontor, "Reliability of bond over
    active pad structures for 0.13-μm CMOS technology", *53rd Electronic
    Components and Technology Conference (ECTC 2003)*, pp. 1344–1349.
    <https://doi.org/10.1109/ECTC.2003.1216469>
[^chu-2001]: S.-F. Chu, K. W. Chew, W. B. Loh, Y. M. Wang, B. G. Onn,
    Y. Ju, J. Zhang and K. Shao, "High quality factor silicon-integrated
    spiral inductors achieved by using thick top metal with different
    passivation schemes", *2001 International Symposium on VLSI
    Technology, Systems, and Applications (VLSI-TSA)*, pp. 154–157.
    <https://doi.org/10.1109/VTSA.2001.934506>
[^bohr-1995]: M. T. Bohr, "Interconnect scaling — the real limiter to
    high performance ULSI", *IEDM 1995 Technical Digest*, pp. 241–244.
    <https://doi.org/10.1109/IEDM.1995.499187>
[^stamper-1998]: A. K. Stamper, M. B. Fuselier and X. Tian, "Advanced
    wiring RC delay issues for sub-0.25-micron generation CMOS", *Proc.
    IEEE 1998 International Interconnect Technology Conference (IITC)*,
    pp. 62–64. <https://doi.org/10.1109/IITC.1998.704752>
[^steps-sheet]: *[external] S8 / SKY130 Process Steps*, public Google Sheet,
    tab "Sheet1" (step number, code and description), retrieved 2026-09-14.
    <https://docs.google.com/spreadsheets/d/1PbI3IVNg93fR9Gi_hXlEDrlYtwFQuMyaD8PNEaIs3Sg>
[^raw-data-testtile-pads]: SkyWater PDK Authors, *Manufacturing Test Tile
    Pad Documentation* ("Pad documentation for SKY130 MPW Manufacturing
    E-Test Tile"), `sky130-testtile-pad-documentation.csv` (also `.ods`
    and `.pdf`), `google/skywater-pdk-sky130-raw-data` repository, 2022,
    retrieved 2026-09-14.
    <https://github.com/google/skywater-pdk-sky130-raw-data/blob/main/docs/sky130-testtile-proprietary/sky130-testtile-pad-documentation.csv>
