Repository: mithro/sky130-process-tech

# SKY130 Process Technology — a step-by-step manufacturing reference

This project documents, step by step, how the SKY130 130 nm CMOS process
technology is manufactured. SKY130 is the open-source process design kit
(PDK) released by SkyWater Technology and Google in 2020; it is derived
from the Cypress Semiconductor "S8" 130 nm process and is fabricated on
200 mm wafers at SkyWater's Bloomington, Minnesota fab (see the
[SkyWater PDK documentation](https://skywater-pdk.readthedocs.io/) and
[SkyWater Technology](https://www.skywatertechnology.com/)).

The aim is to be the most comprehensive public reference on how a
mass-produced 130 nm process is set up — using SKY130 as the worked

File: docs/steps/163-mm5e.md
(step-163)=
# Step 163 — MM5E: Metal5 mask etch

| | |
|---|---|
| **Step number** | 163 of 171[^steps-sheet] |
| **Step code** | `MM5E` |
| **Category** | {ref}`Etch <category-etch>` |
| **Phase** | {term}`BEOL` — MiM capacitors, metal 3–5, via 3–4 |
| **Previous step** | {ref}`MM5 <step-162>` |
| **Next step** | {ref}`NFUSOX <step-164>` |

:::{admonition} At a glance
:class: at-a-glance

* **Does:** etches the metal-5 stack through the {ref}`MM5 <step-162>`
  resist, leaving the top-level wiring, the bond and probe pads and the
  inductor turns; this page treats the passivation, resist strip and
  clean as part of the etch.
* **Why:** the last metal etch of the flow; without it metal 5 would
  remain a sheet shorting every pad, supply and via 4 together.
* **Public numbers:** 1.600 µm minimum width and space (m5.1,
  m5.2);[^pdk-periph] `metal5` 1.26 µm on the stack diagram;[^pdk-04]
  28.5 mΩ/sq.[^pdk-07]
* **Likely SkyWater tool:** Lam 9600 or Lam 2300 Versys — **strong** for
  the tools and material set; which runs metal 5 is not public.[^skw-01]
* **Not public:** the metal-5 thickness and films, and the chemistry,
  endpoint, over-etch, passivation and queue-time rules (→ Open
  questions).
:::

## What this step is

`MM5E` is the metal-5 etch, the last metal etch of the flow. Through the
resist of {ref}`MM5 <step-162>` a chlorine plasma removes the metal-5
stack of {ref}`WTIAL5 <step-161>` everywhere
outside the drawn `met5` shapes (GDS 72:20[^pdk-06]), stopping on the
{ref}`NCAPOX6 <step-158>` cap oxide. The stack is, on this reference's reading, a TiW
cap, about 1.2 µm of Al–Cu and a refractory underlayer, the cap read as
TiW because the February 2014 S8P metal-stack change excluded "top
metal layers"[^cyp-qtp-123907] ({ref}`overview-metal-cap`).

What remains is the top-level wiring,
the bond and probe pads and the inductor turns, at 1.600 µm minimum width
and space (m5.1, m5.2[^pdk-periph]). The step list used in this reference
has no separate strip step after `MM5E`; this page treats the
passivation, resist strip and clean as part of the etch, as at
{ref}`MM4E <step-155>`. The next deposition is the first film of the
passivation module, {ref}`NFUSOX <step-164>`.

:::{figure} /_static/figures/beol-163-mm5e.svg
:alt: Two cross-sections of the upper films, one above the other, cut off at the bottom. Before the step two thick violet resist blocks stand on a very thick blanket metal stack. After it the resist is gone and the metal remains only under where it was: two thick metal shapes with vertical edges, each over a filled hole, with bare pale oxide between them.
:width: 560px
:name: fig-beol-163-mm5e

Before, the metal-5 resist; after, the chlorine etch has removed the whole metal-5 stack outside the resist, stopping on the cap oxide, and the resist has been stripped (the page treats the passivation, strip and clean as part of this step). What remains are two metal-5 shapes, each over a via-4 hole that its metal fills on the reading of WTIAL5. Unlike at MM3E and MM4E, no capacitor dielectric lies on this metal. The cap is read here as TiW, on the page's reading of the 2014 S8P qualification's exclusion of "top metal layers"[^cyp-qtp-123907] (the overview of the metal cap sets out the evidence), and is broken through first. The edges are drawn vertical, and nothing is drawn to scale: the page uses the PDK's 1.26 µm for the metal[^pdk-04] and gives the minimum width and space as 1.600 µm (m5.1, m5.2);[^pdk-periph] a minimum space is about 0.8:1 deep-to-wide on the page's arithmetic, and the space here is drawn about 0.8 times as deep as it is wide, the proportion of a minimum space. The lower part of the slice is cut off: the drawing starts inside the oxide under metal 3. The underlayer of metal 5, the metal-4 line and the capacitors, the plugs and their liners and the oxides below the cap oxide are drawn but not labelled, nor, in the upper panel, is the cap oxide. Not to scale.
:::

### How thick is the metal?

The PDK's stack diagram labels `metal5`
1.26 µm,[^pdk-04] and Edwards's slides repeat it.[^ann-16] The
assumptions table gives a metal-5 antenna thickness of 1.2 µm for
"S8P*/SP8P* with 1.2um thick metal" and 2 µm for "S8P*/SP8P* with 2um
thick metal".[^pdk-03]

The antenna chapter's Table Ig, for
"S8P12-10R*/S8PIR-10R/S8PF-10R*", gives 1.200 µm in its `met5.1` row,
while Table Ie, for "S8P-5R/SP8P-5R/S8P-10R*", has no `met5` row and
gives 2.000 µm in a row labelled `waffle_chip`.[^pdk-11] On the S8PIR\*
reading at {ref}`MM5 <step-162>` the 1.2 µm table applies (inference).

The device page's 28.5 mΩ/sq[^pdk-07] fits about 1.2 µm of Al–Cu (our
arithmetic; see {ref}`WTIAL5 <step-161>`). This page uses the diagram's
1.26 µm for geometry. At 1.26 µm deep and 1.6 µm wide, a minimum space has an
{term}`aspect ratio` of about 0.8:1 (our arithmetic) — shallower than
the 2.8:1 spaces of metals 3 and 4 — but the film to be cleared is
half as thick again as theirs.

## Step category

`MM5E` is an {ref}`Etch <category-etch>` step of the *metal,
chlorine-chemistry* class — the category page's "Aluminium–copper with
Ti/TiN or Ti:W caps" entry — and the fifth of the five metal etches.

{ref}`MM1E <step-114>` sets out the chemistry: aluminium etches
spontaneously in chlorine, so {term}`anisotropy` comes from a sidewall
passivation film, and the etch products leave the lines liable to
corrode.[^hess-1982][^nojiri-2015]

What is specific to this instance is
the depth of metal and what it does to the rest of the process. The etch
runs longer than at any lower level, so the resist budget is tighter,
the wafer heats more, and more
copper-rich residue and chlorinated polymer are left on a larger sidewall
area. Krogh et al. followed resist erosion in an aluminium etch plasma by
emission spectroscopy.[^krogh-1987]

The level's pattern density is also low over much of a die: Chang
et al. studied the corrosion and passivation-swelling defects of an
ultra-low pattern-density thick-metal etch.[^chang-2004] Unlike
{ref}`MM3E <step-140>` and {ref}`MM4E <step-155>`, no capacitor
dielectric sits on this metal.

## Why this step exists

* **Pads, power and inductors cut to shape.** The etched metal is what
  the 1.600 µm rules[^pdk-periph] and the 28.5 mΩ/sq[^pdk-07] describe;
  over 1.26 µm of height a small sidewall angle changes the line's cross
  section noticeably.

  Cooperberg, Vahedi and Gottscho show how the
  Cl₂/BCl₃ balance and the passivant set the sidewall,[^cooperberg-2002]
  and Allen and Rickard obtained a tapered aluminium profile with
  nitrogen additions in a TCP etcher, which eases the later coverage by
  passivation.[^allen-1994] AT&T's tapered-etch patent shows the older
  form of the same choice.[^pat-taper-att]
* **Complete clearing without undercutting.** Al–Cu etches in
  Cl₂/BCl₃,[^schaible-1978][^chen-1989] but copper chlorides are
  involatile and leave copper-rich residues that seed
  corrosion.[^lee-1981] Abraham, Gabriel and Zheng describe the
  {term}`microloading <loading effect>` between dense and open areas on a high-density metal
  etcher,[^abraham-1997] which on a top metal with wide pads and narrow
  lines is large (inference).
* **Corrosion before the passivation.** Chlorine left in the sidewall
  polymer and resist forms HCl with moisture and attacks the
  aluminium.[^lee-1981] Wai and Ling describe the post-etch and
  polymer-clean sequence that prevents it,[^wai-2017] and a top metal
  that waits for its passivation, with {term}`bond pads <bond pad>` that are later reopened,
  is where corrosion is least tolerable (inference).
* **The last antenna.** When metal 5 is cut, every net that reaches the
  top level is isolated in the plasma.

  The PDK's antenna chapter gives
  metal-5 ratios and design limits for this level,[^pdk-11] Fang and
  McVittie described the thin-oxide damage from {term}`gate charging <plasma charging>` during
  plasma processing,[^fang-1992] and Hwang and Giapis the {term}`notching` at the
  line foot.[^hwang-1997] Second-level capacitor plates connected through
  via 4 are charged in the same way. (Inference; Wang, Ackaert et al.
  showed the dependence on each plate's antenna.[^wang-2004-mim])
* **Keeping clear of the via-4 fill.** Because the metal-5 aluminium
  also fills every via 4 on this reference's reading, an over-etch
  beside a via would cut into the fill; the 0.310 µm metal-5 enclosure
  of via 4 (m5.3)[^pdk-periph] is the margin that keeps the etch off it
  (inference).

Without `MM5E` metal 5 would remain a sheet shorting every pad, supply
and via 4 together.

## How it is typically performed

*An industry-generic thick aluminium top-metal etch for a 200 mm,
130 nm-era fab (SKY130's recipe is not public); the chemistry is at
{ref}`MM1E <step-114>`.*

1. **Chamber.** A high-density plasma metal etcher — transformer- or
   inductively coupled, with independent bias, a cooled electrostatic
   chuck and helium backside cooling — with integrated passivation and
   strip modules. Lam's {term}`TCP` source[^pat-tcp-lam] and Applied
   Materials' DPS reactor[^pat-dps-amat] are the two 200 mm-era designs,
   and Lam's 10-K describes its metal etch lines.[^lam-10k]
2. **Cap breakthrough.** The cap, read here as TiW, is broken through
   in a short fluorine- or chlorine-bearing step; Liu and Kuo showed TiW etching in
   CF₄-based plasmas.[^liu-2007-tiw]
3. **Main etch.** Cl₂/BCl₃ with N₂ (or CHF₃) at a few to tens of mTorr;
   chlorine removes aluminium as AlCl₃, BCl₃ scavenges oxygen, and the
   nitrogen or carbon species build the sidewall
   film.[^schaible-1978][^hess-1982][^chen-1989]

   At a few hundred
   nanometres per minute (industry-typical[^txt-02]) the
   1.26 µm stack clears in two to four minutes; the resist and the chuck
   temperature are managed against resist erosion and reticulation over
   that time (industry practice[^nojiri-2015]).
4. **Endpoint.** Optical emission on the atomic aluminium line near
   396 nm or the AlCl band, which falls as the aluminium
   clears;[^bawolek-1987] with most of a top-metal level open, the signal
   is strong.
5. **{term}`Over-etch <over-etch>`.** A timed, more passivating step to clear the underlayer
   and stringers, with {term}`selectivity` to the
   {ref}`NCAPOX6 <step-158>` oxide; the over-etch is bounded by the
   0.505 µm of dielectric the stack diagram puts above metal 4[^pdk-04]
   — the thinnest oxide the etch can break through into (inference).
6. **Passivation.** Without an air break, an H₂O-vapour or O₂/CF₄ plasma
   converts residual chlorides and strips chlorine from the
   resist.[^nojiri-2015][^wai-2017]
7. **Strip and clean.** Downstream O₂/N₂ {term}`ash`, then a solvent polymer clean
   within a {term}`queue-time <queue time>`
   limit; DI rinse and dry. SkyWater lists
   three resist-removal tools: "Gasonic PEP, remote microwave plasma,
   N2, O2, 120C – 270C"; "Iridia RF microwave, N2, O2, H2, CF4, NH3,
   H2/N2, 40C-270C"; and "Mattson Aspen2, RF plasma, O2, CF4, H2>N2, up
   to 250C".[^skw-01] SkyWater's batch
   rotational tools are listed with "EKS265, EKC270 solvents, CO2
   injected DI".[^skw-01]
8. **Metrology.** Line CD by optical CD or {term}`CD-SEM`; profile by
   cross-section SEM on monitors; metal-5 sheet resistance and
   comb/serpentine structures at {term}`e-test` against
   28.5 mΩ/sq;[^pdk-07] via-4 chains against 380 mΩ;[^pdk-08] corrosion
   inspection after a delay.

   The published SKY130 {term}`test tile`
   measures metal 5 with "S8PIR/PF WM5_Kelvin (Width = 1.6um/ Length =
   223.6um)" and "RSM5_Kelvin (Width = 2.4um/ Length = 353.4um)" lines,
   1.6 µm serpentines "over field" and "over M4 grid", and 1.6 µm
   serpentine/comb pairs "(S8PIR/PF BVM5M5)" and
   "(S8PIR/PF BVM5M4)".[^raw-data-testtile-pads]

## Machines typically used

* **{ref}`High-density metal etcher <machine-plasma-etcher-metal>`**, 200 mm: Lam TCP 9600 / 2300
  Versys,[^lam-10k] Applied Materials Centura DPS Metal,[^pat-dps-amat]
  TEL Unity ({ref}`category-etch`).
* **Integrated passivation and strip modules**; **{ref}`downstream plasma asher <machine-downstream-plasma-asher>`**;
  **{ref}`solvent wet bench <machine-wet-bench>`**.
* **Optical CD / {ref}`CD-SEM <machine-cd-sem-overlay-metrology>`**, **{ref}`cross-section SEM <machine-cross-section-sem-profilers>`**, **{ref}`e-test <machine-parametric-tester>`**.

## Machines likely used at SkyWater

* **Lam 9600 or Lam 2300 Versys**
  - *SkyWater says:* lists "Lam 9600, Al, TiW,
    TiN, Pt" and "Lam 2300 Versys, Al, TiW, TiN, Nb, Pt" as its metal
    etchers.[^skw-01]
  - *Tool exists:* **strong** for the tools and material set.
  - *Runs this step:* which runs metal 5 is not public.
* **Strip — "Gasonic PEP", "Iridia RF microwave", "Mattson Aspen2";
  clean — batch rotational tools with "EKS265, EKC270
  solvents"**[^skw-01]
  - *Tool exists:* strong for existence.
  - *Runs this step:* assignment is an
    inference.

## Resources required

* **{ref}`Cl₂ <material-etch-gases>` and BCl₃**, **{ref}`N₂ <material-process-gases>`** (and possibly CHF₃) for the main etch; a
  fluorine- or chlorine-bearing mixture for the cap breakthrough; **Ar**;
  **He** for backside cooling (industry practice[^nojiri-2015]). SkyWater
  lists no gases for its metal etchers, but names Cl₂, CF₄ and CHF₃ on its
  other etchers.[^skw-01]
* **H₂O vapour or O₂/CF₄** for passivation; **O₂/N₂** for the ash.[^skw-01]
* **Amine or semi-aqueous polymer-removal solvent** ({ref}`wet chemicals <material-wet-chemicals>`) and {ref}`DI water <material-ultrapure-water>`.[^skw-01]
* **{ref}`Chamber consumables <material-hardware-consumables>`**, replaced more often for the thickest metal;
  **{ref}`monitor wafers <material-substrates>`** with the full metal-5 stack; **chlorine abatement**.

## Related steps and cross-references

* Previous: {ref}`MM5 <step-162>` (the mask).
* Next:
  {ref}`NFUSOX <step-164>` (the first passivation film).
* Depends on: the stack it etches, {ref}`WTIAL5 <step-161>`; the floor it stops on,
  {ref}`NCAPOX6 <step-158>`; the vias it must not undercut,
  {ref}`VIM4E <step-160>`.
* Feeds: the pad opening that later exposes the metal, {ref}`PDM <step-168>`,
  {ref}`PDME <step-169>`.
* Same category: the other metal etches, {ref}`MM1E <step-114>`, {ref}`MM2E <step-125>`,
  {ref}`MM3E <step-140>`, {ref}`MM4E <step-155>`.
* Category page: {ref}`Etch <category-etch>`.

<!-- index-links:begin (generated by tools/gen_index_links.py; do not edit) -->
### Patents, papers and filings about this step

* {ref}`Method for tapered etching <patent-gp23476680>` — US 4,919,748 A (1989)
* {ref}`Method and apparatus for producing magnetically-coupled planar plasma <patent-gp23554962>` — US 4,948,458 A (1989)
* {ref}`Plasma reactor with multi-section RF coil and isolated conducting lid <patent-gp23061269>` — US 5,540,824 A (1994)
<!-- index-links:end -->

## References

### Cross-check

* [SkyWater PDK, *Process stack diagram*](<https://raw.githubusercontent.com/google/skywater-pdk/main/docs/_static/metal_stack.svg>) — `metal5` 1.26 µm; via4
  0.505 µm.[^pdk-04]
* [SkyWater PDK, *Criteria & Assumptions*](<https://skywater-pdk.readthedocs.io/en/main/rules/assumptions.html>) — metal-5 antenna thicknesses
  1.2 µm and 2 µm.[^pdk-03]
* [SkyWater PDK, *Antenna Rules*](<https://skywater-pdk.readthedocs.io/en/main/rules.html>) — Table Ig (S8P12-10R*/S8PIR-10R/S8PF-10R*)
  `met5.1` 1.200 µm; Table Ie (S8P-5R/SP8P-5R/S8P-10R*) `waffle_chip`
  2.000 µm.[^pdk-11]
* [SkyWater PDK, *Device Details*](<https://skywater-pdk.readthedocs.io/en/main/rules/device-details.html>) — `RSM5` 0.0285 Ω/sq.[^pdk-07]
* [SkyWater PDK, *Parasitic Layout Extraction*](<https://skywater-pdk.readthedocs.io/en/main/rules/rcx.html>) — metal 5 29 mΩ/sq; `via4`
  380 mΩ.[^pdk-08]
* [SkyWater PDK, *Periphery rules*](<https://skywater-pdk.readthedocs.io/en/main/rules/periphery.html>) — m5.1, m5.2.[^pdk-periph]
* [SkyWater PDK, *Layers Reference*](<https://skywater-pdk.readthedocs.io/en/main/rules/layers.html>) — `met5` 72:20.[^pdk-06]
* [Edwards, 2021 lecture slides](<https://isn.ucsd.edu/courses/beng207/lectures/Tim_Edwards_2021_slides.pdf>) — metal5 1.26 µm.[^ann-16]
* [SkyWater, *Facilities & Capabilities*](<https://www.skywatertechnology.com/manufacturing/facilities-capabilities/>) — Lam 9600 and 2300 Versys;
  strippers; solvents.[^skw-01]
* [Lam Research, Form 10-K (2003)](<https://www.sec.gov/Archives/edgar/data/707549/000089161803004913/f93126e10vk.htm>).[^lam-10k]
* [SKY130 raw-data repository, test-tile pad documentation](<https://github.com/google/skywater-pdk-sky130-raw-data/blob/main/docs/sky130-testtile-proprietary/sky130-testtile-pad-documentation.csv>) — the metal-5
  Kelvin and serpentine/comb structures of the published test
  tile.[^raw-data-testtile-pads]

### High-level understanding

* Wikipedia, [*Reactive-ion etching*](<https://en.wikipedia.org/wiki/Reactive-ion_etching>), [*Inductively coupled
  plasma*](<https://en.wikipedia.org/wiki/Inductively_coupled_plasma>).[^wiki-rie][^wiki-icp]
* [Wolf and Tauber, *Silicon Processing for the VLSI Era*, vol. 1](<https://openlibrary.org/isbn/9780961672164>) —
  aluminium plasma etching and corrosion.[^txt-02]
* [Wolf, *Silicon Processing for the VLSI Era*, vol. 4](<https://openlibrary.org/isbn/9780961672171>) — metal etch at
  the deep-submicron nodes.[^txt-05]
* [Nojiri, *Dry Etching Technology for Semiconductors*](<https://doi.org/10.1007/978-3-319-10295-5>) — the aluminium
  etch chapter.[^nojiri-2015]

### Deep dive

* [Schaible, Metzger and Anderson (IBM), *JVST* 1978](<https://doi.org/10.1116/1.569540>) — reactive ion
  etching of aluminium alloys in halogen plasmas.[^schaible-1978]
* [Hess, *Plasma Chem. Plasma Process.* 1982](<https://doi.org/10.1007/BF00633130>) — the plasma etch chemistry
  of aluminium alloys.[^hess-1982]
* [Chen, DeOrnellas and Burke, ASTM STP 990, 1989](<https://doi.org/10.1520/STP26039S>) — aluminium alloys in
  BCl₃/Cl₂ plasmas.[^chen-1989]
* [Lee, Eldridge and Schwartz (IBM), *J. Appl. Phys.* 1981](<https://doi.org/10.1063/1.329043>) — RIE-induced
  corrosion of Al–Cu films.[^lee-1981]
* [Krogh et al., *J. Electrochem. Soc.* 1987](<https://doi.org/10.1149/1.2100816>) — spectroscopic diagnostics of
  photoresist erosion in an aluminium etch plasma.[^krogh-1987]
* [Chang et al., SMTW 2004](<https://doi.org/10.1109/SMTW.2004.1393753>) — corrosion and passivation-swelling defects in
  an ultra-low pattern-density thick-metal etch.[^chang-2004]
* [Cooperberg, Vahedi and Gottscho (Lam), *JVST A* 2002](<https://doi.org/10.1116/1.1494818>) — profile
  simulation of aluminium etching.[^cooperberg-2002]
* Allen and Rickard, *JVST A* 1994, and Bredbenner et al. (AT&T),
  US 4,919,748 — tapered aluminium etching.[^allen-1994][^pat-taper-att]
* [Abraham, Gabriel and Zheng, *JVST A* 1997](<https://doi.org/10.1116/1.580805>) — cap-layer chemistries and
  microloading on a high-density metal etcher.[^abraham-1997]
* [Liu and Kuo, *J. Electrochem. Soc.* 2007](<https://doi.org/10.1149/1.2737631>) — reactive-ion etching of TiW,
  the cap breakthrough.[^liu-2007-tiw]
* [Wai and Ling, ASMC 2017](<https://doi.org/10.1109/ASMC.2017.7969200>) — Al–Cu corrosion prevention after etch.[^wai-2017]
* [Bawolek, ASTM STP 960, 1987](<https://doi.org/10.1520/STP25751S>) — emission endpoint behaviour.[^bawolek-1987]
* Hwang and Giapis, [*JVST B*](<https://doi.org/10.1116/1.589258>) 1997; Fang and McVittie, [*IEEE EDL*](<https://doi.org/10.1109/55.145056>) 1992;
  Wang, Ackaert et al., [*IEEE TED*](<https://doi.org/10.1109/TED.2004.829518>) 2004 — notching and charging damage of
  gates and floating capacitors.[^hwang-1997][^fang-1992][^wang-2004-mim]
* Ogle (Lam Research), US 4,948,458, and Yin et al. (Applied Materials),
  US 5,540,824 — the high-density metal-etch sources.[^pat-tcp-lam][^pat-dps-amat]

## Open questions

* **Metal-5 thickness.** The stack diagram gives 1.26 µm,[^pdk-04] the
  assumptions and antenna tables 1.2 µm or 2 µm by flow.[^pdk-03][^pdk-11]
  That the 1.2 µm "S8PIR-10R" table applies to SKY130 is our reading
  (see {ref}`MM5 <step-162>`), and whether 1.26 µm includes the
  refractory layers is not stated in any public source.
* **Metal-5 films.** No public source gives the metal-5 composition; the
  Ti(W)/Al–Cu/TiW reading is set out at {ref}`WTIAL5 <step-161>`.
* **Etch conditions and tool.** The chemistry, endpoint, over-etch, passivation and queue-time rules,
  and which Lam etcher runs the step, are not public.
* **Resist strip and clean.** The step list used in this reference has no separate strip step after
  `MM5E`; this page treats the resist strip and clean as part of the
  etch.

<!-- footnotes -->

[^pdk-03]: SkyWater PDK Authors, *Criteria & Assumptions*, SkyWater
    SKY130 PDK documentation.
    <https://skywater-pdk.readthedocs.io/en/main/rules/assumptions.html>
[^pdk-04]: SkyWater PDK Authors, *metal_stack.svg* (process stack
    diagram), google/skywater-pdk repository.
    <https://raw.githubusercontent.com/google/skywater-pdk/main/docs/_static/metal_stack.svg>
[^pdk-06]: SkyWater PDK Authors, *Layers Reference* and
    `gds_layers.csv`, SkyWater SKY130 PDK documentation.
    <https://skywater-pdk.readthedocs.io/en/main/rules/layers.html>,
    <https://raw.githubusercontent.com/google/skywater-pdk/main/docs/rules/gds_layers.csv>
[^pdk-07]: SkyWater PDK Authors, *Device Details* (generic resistors),
    SkyWater SKY130 PDK documentation.
    <https://skywater-pdk.readthedocs.io/en/main/rules/device-details.html>
[^pdk-08]: SkyWater PDK Authors, *Parasitic Layout Extraction* page
    (resistance table), SkyWater SKY130 PDK documentation.
    <https://skywater-pdk.readthedocs.io/en/main/rules/rcx.html>
[^pdk-11]: SkyWater PDK Authors, *SkyWater SKY130 Process Design Rules*
    index page and its *Antenna Rules* chapter, SkyWater SKY130 PDK
    documentation. <https://skywater-pdk.readthedocs.io/en/main/rules.html>,
    <https://skywater-pdk.readthedocs.io/en/main/rules/antenna.html>
[^pdk-periph]: SkyWater PDK Authors, *Periphery rules*, SkyWater SKY130
    PDK documentation.
    <https://skywater-pdk.readthedocs.io/en/main/rules/periphery.html>
[^ann-16]: T. Edwards (Efabless), *Introduction to the SkyWater PDK —
    The New Age of Open Source Silicon*, lecture slides, 2021-10-08
    (UC San Diego BENG 207).
    <https://isn.ucsd.edu/courses/beng207/lectures/Tim_Edwards_2021_slides.pdf>
[^skw-01]: SkyWater Technology, *Facilities & Capabilities*, accessed
    2026-08-30. <https://www.skywatertechnology.com/manufacturing/facilities-capabilities/>
[^lam-10k]: Lam Research Corporation, Form 10-K for the fiscal year
    ended 2003-06-29 (product line: TCP 9400PTX/DFM, 2300, Exelan).
    <https://www.sec.gov/Archives/edgar/data/707549/000089161803004913/f93126e10vk.htm>
[^wiki-rie]: Wikipedia, *Reactive-ion etching*.
    <https://en.wikipedia.org/wiki/Reactive-ion_etching>
[^wiki-icp]: Wikipedia, *Inductively coupled plasma*.
    <https://en.wikipedia.org/wiki/Inductively_coupled_plasma>
[^txt-02]: S. Wolf and R. N. Tauber, *Silicon Processing for the VLSI
    Era, Vol. 1: Process Technology*, 2nd ed., Lattice Press, 2000,
    ISBN 978-0-9616721-6-4. <https://openlibrary.org/isbn/9780961672164>
[^txt-05]: S. Wolf, *Silicon Processing for the VLSI Era, Vol. 4:
    Deep-Submicron Process Technology*, Lattice Press, 2002,
    ISBN 978-0-9616721-7-1. <https://openlibrary.org/isbn/9780961672171>
[^nojiri-2015]: K. Nojiri, *Dry Etching Technology for Semiconductors*,
    Springer, 2015. <https://doi.org/10.1007/978-3-319-10295-5>
[^schaible-1978]: P. M. Schaible, W. C. Metzger and J. P. Anderson,
    "Reactive ion etching of aluminum and aluminum alloys in an rf plasma
    containing halogen species", *Journal of Vacuum Science and
    Technology* **15**(2), 334–337 (1978). <https://doi.org/10.1116/1.569540>
[^hess-1982]: D. W. Hess, "Plasma etch chemistry of aluminum and
    aluminum alloy films", *Plasma Chemistry and Plasma Processing*
    **2**(2), 141–155 (1982). <https://doi.org/10.1007/BF00633130>
[^chen-1989]: C.-H. Chen, S. DeOrnellas and B. Burke, "Plasma Etching of
    Aluminum Alloys in BCl₃/Cl₂ Plasmas", in *Semiconductor Fabrication:
    Technology and Metrology*, ASTM STP 990, ASTM International, 1989,
    pp. 202–211. <https://doi.org/10.1520/STP26039S>
[^lee-1981]: W.-Y. Lee, J. M. Eldridge and G. C. Schwartz, "Reactive ion
    etching induced corrosion of Al and Al-Cu films", *Journal of
    Applied Physics* **52**(4), 2994–2999 (1981).
    <https://doi.org/10.1063/1.329043>
[^krogh-1987]: O. Krogh, H. Slomowitz, Y. Melaku and H.-O. Blom,
    "Spectroscopic Diagnostics of Photoresist Erosion in an Aluminum Etch
    Plasma", *Journal of The Electrochemical Society* **134**(8),
    2045–2048 (1987). <https://doi.org/10.1149/1.2100816>
[^chang-2004]: F.-Y. Chang, H.-C. Huang, S.-H. Yang and S. W. Kuo, "Metal
    corrosion and passivation swelling defect study of ultra low pattern
    density thick metal etch process", *2004 Semiconductor Manufacturing
    Technology Workshop Proceedings*, pp. 153–155.
    <https://doi.org/10.1109/SMTW.2004.1393753>
[^cooperberg-2002]: D. J. Cooperberg, V. Vahedi and R. A. Gottscho,
    "Semiempirical profile simulation of aluminum etching in a Cl₂/BCl₃
    plasma", *Journal of Vacuum Science & Technology A* **20**(5),
    1536–1556 (2002). <https://doi.org/10.1116/1.1494818>
[^allen-1994]: L. R. Allen and R. Rickard, "Tapered aluminum
    interconnect etch", *Journal of Vacuum Science & Technology A*
    **12**(4), 1265–1268 (1994). <https://doi.org/10.1116/1.579306>
[^pat-taper-att]: C. N. Bredbenner, T. A. Giniecki, N. Selamoglu and
    H. J. Stocker (AT&T Bell Laboratories), *Method for tapered etching*,
    US 4,919,748 A, filed 1989-06-30, granted 1990-04-24.
    <https://image-ppubs.uspto.gov/dirsearch-public/print/downloadPdf/4919748>
[^abraham-1997]: S. C. Abraham, C. T. Gabriel and J. Zheng, "Performance
    of different etch chemistries on titanium nitride antireflective
    coating layers and related selectivity and microloading improvements
    for submicron geometries obtained with a high-density metal etcher",
    *Journal of Vacuum Science & Technology A* **15**(3), 702–706 (1997).
    <https://doi.org/10.1116/1.580805>
[^liu-2007-tiw]: G. Liu and Y. Kuo, "Reactive Ion Etching of Titanium
    Tungsten Thin Films", *Journal of The Electrochemical Society*
    **154**(7), H653 (2007). <https://doi.org/10.1149/1.2737631>
[^wai-2017]: W. T. Wai and N. C. Ling, "Al-Cu interconnect corrosion
    prevention in post metal etch and wet polymer clean wafers: CFM:
    Contamination free manufacturing", *2017 28th Annual SEMI Advanced
    Semiconductor Manufacturing Conference (ASMC)*, pp. 64–67.
    <https://doi.org/10.1109/ASMC.2017.7969200>
[^bawolek-1987]: E. J. Bawolek, "Monte Carlo Simulation of Plasma Etch
    Emission Endpoint", in *Emerging Semiconductor Technology*, ASTM STP
    960, ASTM International, 1987, pp. 190–203.
    <https://doi.org/10.1520/STP25751S>
[^hwang-1997]: G. S. Hwang and K. P. Giapis, "On the origin of the
    notching effect during etching in uniform high density plasmas",
    *Journal of Vacuum Science & Technology B* **15**(1), 70–87 (1997).
    <https://doi.org/10.1116/1.589258>
[^fang-1992]: S. Fang and J. P. McVittie, "Thin-oxide damage from gate
    charging during plasma processing", *IEEE Electron Device Letters*
    **13**(5), 288–290 (1992). <https://doi.org/10.1109/55.145056>
[^wang-2004-mim]: Z. Wang, J. Ackaert, C. Salm, F. G. Kuper, M. Tack,
    E. De Backer, P. Coppens, L. De Schepper and B. Vlachakis,
    "Plasma-charging damage of floating MIM capacitors", *IEEE
    Transactions on Electron Devices* **51**(6), 1017–1024 (2004).
    <https://doi.org/10.1109/TED.2004.829518>
[^pat-tcp-lam]: J. S. Ogle (Lam Research Corporation), *Method and
    apparatus for producing magnetically-coupled planar plasma*,
    US 4,948,458 A, granted 1990-08-14.
    <https://patents.google.com/patent/US4948458A/en>
[^pat-dps-amat]: G. Z. Yin, H. Hanawa, D. X. Ma and D. Olgado (Applied
    Materials), *Plasma reactor with multi-section RF coil and isolated
    conducting lid*, US 5,540,824 A, granted 1996-07-30.
    <https://image-ppubs.uspto.gov/dirsearch-public/print/downloadPdf/5540824>
[^steps-sheet]: *[external] S8 / SKY130 Process Steps*, public Google Sheet,
    tab "Sheet1" (step number, code and description), retrieved 2026-09-14.
    <https://docs.google.com/spreadsheets/d/1PbI3IVNg93fR9Gi_hXlEDrlYtwFQuMyaD8PNEaIs3Sg>
[^raw-data-testtile-pads]: SkyWater PDK Authors, *Manufacturing Test Tile
    Pad Documentation* ("Pad documentation for SKY130 MPW Manufacturing
    E-Test Tile"), `sky130-testtile-pad-documentation.csv` (also `.ods`
    and `.pdf`), `google/skywater-pdk-sky130-raw-data` repository, 2022,
    retrieved 2026-09-14.
    <https://github.com/google/skywater-pdk-sky130-raw-data/blob/main/docs/sky130-testtile-proprietary/sky130-testtile-pad-documentation.csv>
[^cyp-qtp-123907]: Cypress Semiconductor, *Fab Process Qualification
    Report, QTP# 123907, 132302, 132301: Metal Stack Change, S8
    Technology, Fab 4 CMI*, document 001-91369 Rev. **, March 2014 (copy
    hosted by Tokyo Electron Device as the attachment to Cypress Product
    Information Notification PIN145273, 2014-03-13, which states the
    report is attached and available from cypress.com;
    <https://np.teldevice.co.jp/npapp/cgi-bin/npweb_gate.cgi/Website/pcn_pdn/other/cypress/PIN145273.pdf>).
    <https://np.teldevice.co.jp/npapp/cgi-bin/npweb_gate.cgi/Website/pcn_pdn/other/cypress/145273-Qualification_Report.pdf>
